Repository: robinson-group/RadboudChemAI

# Data on reactions

## Baltussen_2024_with_labels.csv

timsTOF data on the steady-state composition of the formose reaction at varying
concentrations of formaldehyde and NaOH. Labels have been manually added to the
data in a pattern.

### Citation:

```
@article{baltussen2024,
  title = {Chemical Reservoir Computation in a Self-Organizing Reaction Network},
  author = {Baltussen, Mathieu G. and De Jong, Thijs J. and Duez, Quentin and Robinson, William E. and Huck, Wilhelm T. S.},
  date = {2024-06-26},
  journaltitle = {Nature},
  shortjournal = {Nature},
  issn = {0028-0836, 1476-4687},
  doi = {10.1038/s41586-024-07567-x},
  url = {https://www.nature.com/articles/s41586-024-07567-x},

File: data/reactions/McFadden_2024_front_rate_t-max.csv (part 2 of 6)
Kraken_ID,dicyclopentediene/ mol%,5-ethylidene-2-norbornene/ mol%,dihydrofuran/ mol%,T_max,Front_rate_mm/s,FROMP_worked,CAS,SMILES,Name
191,40,60,0,90.67,1.18,TRUE,31570-04-4,CC(C)(c1cc(C(C)(C)C)c(OP(Oc2c(C(C)(C)C)cc(C(C)(C)C)cc2)Oc3c(C(C)(C)C)cc(C(C)(C)C)cc3)cc1)C,"Tris(2,4-di-tert-butylphenyl) phosphite"
191,40,60,10,107.63,0.82,TRUE,31570-04-4,CC(C)(c1cc(C(C)(C)C)c(OP(Oc2c(C(C)(C)C)cc(C(C)(C)C)cc2)Oc3c(C(C)(C)C)cc(C(C)(C)C)cc3)cc1)C,"Tris(2,4-di-tert-butylphenyl) phosphite"
191,40,60,10,106.91,0.77,TRUE,31570-04-4,CC(C)(c1cc(C(C)(C)C)c(OP(Oc2c(C(C)(C)C)cc(C(C)(C)C)cc2)Oc3c(C(C)(C)C)cc(C(C)(C)C)cc3)cc1)C,"Tris(2,4-di-tert-butylphenyl) phosphite"
191,40,60,10,108.49,0.79,TRUE,31570-04-4,CC(C)(c1cc(C(C)(C)C)c(OP(Oc2c(C(C)(C)C)cc(C(C)(C)C)cc2)Oc3c(C(C)(C)C)cc(C(C)(C)C)cc3)cc1)C,"Tris(2,4-di-tert-butylphenyl) phosphite"
191,50,50,0,93.53,1.08,TRUE,31570-04-4,CC(C)(c1cc(C(C)(C)C)c(OP(Oc2c(C(C)(C)C)cc(C(C)(C)C)cc2)Oc3c(C(C)(C)C)cc(C(C)(C)C)cc3)cc1)C,"Tris(2,4-di-tert-butylphenyl) phosphite"
191,50,50,0,91.85,1.01,TRUE,31570-04-4,CC(C)(c1cc(C(C)(C)C)c(OP(Oc2c(C(C)(C)C)cc(C(C)(C)C)cc2)Oc3c(C(C)(C)C)cc(C(C)(C)C)cc3)cc1)C,"Tris(2,4-di-tert-butylphenyl) phosphite"
191,50,50,0,94.78,1.05,TRUE,31570-04-4,CC(C)(c1cc(C(C)(C)C)c(OP(Oc2c(C(C)(C)C)cc(C(C)(C)C)cc2)Oc3c(C(C)(C)C)cc(C(C)(C)C)cc3)cc1)C,"Tris(2,4-di-tert-butylphenyl) phosphite"
191,50,50,10,108.28,0.57,TRUE,31570-04-4,CC(C)(c1cc(C(C)(C)C)c(OP(Oc2c(C(C)(C)C)cc(C(C)(C)C)cc2)Oc3c(C(C)(C)C)cc(C(C)(C)C)cc3)cc1)C,"Tris(2,4-di-tert-butylphenyl) phosphite"
191,50,50,10,98.90,0.47,TRUE,31570-04-4,CC(C)(c1cc(C(C)(C)C)c(OP(Oc2c(C(C)(C)C)cc(C(C)(C)C)cc2)Oc3c(C(C)(C)C)cc(C(C)(C)C)cc3)cc1)C,"Tris(2,4-di-tert-butylphenyl) phosphite"
191,50,50,10,97.10,0.58,TRUE,31570-04-4,CC(C)(c1cc(C(C)(C)C)c(OP(Oc2c(C(C)(C)C)cc(C(C)(C)C)cc2)Oc3c(C(C)(C)C)cc(C(C)(C)C)cc3)cc1)C,"Tris(2,4-di-tert-butylphenyl) phosphite"
191,60,40,0,94.61,0.94,TRUE,31570-04-4,CC(C)(c1cc(C(C)(C)C)c(OP(Oc2c(C(C)(C)C)cc(C(C)(C)C)cc2)Oc3c(C(C)(C)C)cc(C(C)(C)C)cc3)cc1)C,"Tris(2,4-di-tert-butylphenyl) phosphite"
191,60,40,0,97.38,0.97,TRUE,31570-04-4,CC(C)(c1cc(C(C)(C)C)c(OP(Oc2c(C(C)(C)C)cc(C(C)(C)C)cc2)Oc3c(C(C)(C)C)cc(C(C)(C)C)cc3)cc1)C,"Tris(2,4-di-tert-butylphenyl) phosphite"
191,60,40,0,104.60,0.93,TRUE,31570-04-4,CC(C)(c1cc(C(C)(C)C)c(OP(Oc2c(C(C)(C)C)cc(C(C)(C)C)cc2)Oc3c(C(C)(C)C)cc(C(C)(C)C)cc3)cc1)C,"Tris(2,4-di-tert-butylphenyl) phosphite"
191,60,40,10,98.10,0.53,TRUE,31570-04-4,CC(C)(c1cc(C(C)(C)C)c(OP(Oc2c(C(C)(C)C)cc(C(C)(C)C)cc2)Oc3c(C(C)(C)C)cc(C(C)(C)C)cc3)cc1)C,"Tris(2,4-di-tert-butylphenyl) phosphite"
191,60,40,10,98.25,0.49,TRUE,31570-04-4,CC(C)(c1cc(C(C)(C)C)c(OP(Oc2c(C(C)(C)C)cc(C(C)(C)C)cc2)Oc3c(C(C)(C)C)cc(C(C)(C)C)cc3)cc1)C,"Tris(2,4-di-tert-butylphenyl) phosphite"
191,60,40,10,100.32,0.45,TRUE,31570-04-4,CC(C)(c1cc(C(C)(C)C)c(OP(Oc2c(C(C)(C)C)cc(C(C)(C)C)cc2)Oc3c(C(C)(C)C)cc(C(C)(C)C)cc3)cc1)C,"Tris(2,4-di-tert-butylphenyl) phosphite"
191,70,30,0,91.98,0.83,TRUE,31570-04-4,CC(C)(c1cc(C(C)(C)C)c(OP(Oc2c(C(C)(C)C)cc(C(C)(C)C)cc2)Oc3c(C(C)(C)C)cc(C(C)(C)C)cc3)cc1)C,"Tris(2,4-di-tert-butylphenyl) phosphite"
191,70,30,0,96.38,0.85,TRUE,31570-04-4,CC(C)(c1cc(C(C)(C)C)c(OP(Oc2c(C(C)(C)C)cc(C(C)(C)C)cc2)Oc3c(C(C)(C)C)cc(C(C)(C)C)cc3)cc1)C,"Tris(2,4-di-tert-butylphenyl) phosphite"
191,70,30,0,113.01,0.82,TRUE,31570-04-4,CC(C)(c1cc(C(C)(C)C)c(OP(Oc2c(C(C)(C)C)cc(C(C)(C)C)cc2)Oc3c(C(C)(C)C)cc(C(C)(C)C)cc3)cc1)C,"Tris(2,4-di-tert-butylphenyl) phosphite"
191,70,30,10,107.48,0.37,TRUE,31570-04-4,CC(C)(c1cc(C(C)(C)C)c(OP(Oc2c(C(C)(C)C)cc(C(C)(C)C)cc2)Oc3c(C(C)(C)C)cc(C(C)(C)C)cc3)cc1)C,"Tris(2,4-di-tert-butylphenyl) phosphite"
191,70,30,10,98.32,0.30,TRUE,31570-04-4,CC(C)(c1cc(C(C)(C)C)c(OP(Oc2c(C(C)(C)C)cc(C(C)(C)C)cc2)Oc3c(C(C)(C)C)cc(C(C)(C)C)cc3)cc1)C,"Tris(2,4-di-tert-butylphenyl) phosphite"
191,70,30,10,97.76,0.39,TRUE,31570-04-4,CC(C)(c1cc(C(C)(C)C)c(OP(Oc2c(C(C)(C)C)cc(C(C)(C)C)cc2)Oc3c(C(C)(C)C)cc(C(C)(C)C)cc3)cc1)C,"Tris(2,4-di-tert-butylphenyl) phosphite"
191,80,20,0,103.22,0.72,TRUE,31570-04-4,CC(C)(c1cc(C(C)(C)C)c(OP(Oc2c(C(C)(C)C)cc(C(C)(C)C)cc2)Oc3c(C(C)(C)C)cc(C(C)(C)C)cc3)cc1)C,"Tris(2,4-di-tert-butylphenyl) phosphite"
191,80,20,0,108.77,0.71,TRUE,31570-04-4,CC(C)(c1cc(C(C)(C)C)c(OP(Oc2c(C(C)(C)C)cc(C(C)(C)C)cc2)Oc3c(C(C)(C)C)cc(C(C)(C)C)cc3)cc1)C,"Tris(2,4-di-tert-butylphenyl) phosphite"
191,80,20,0,101.33,0.74,TRUE,31570-04-4,CC(C)(c1cc(C(C)(C)C)c(OP(Oc2c(C(C)(C)C)cc(C(C)(C)C)cc2)Oc3c(C(C)(C)C)cc(C(C)(C)C)cc3)cc1)C,"Tris(2,4-di-tert-butylphenyl) phosphite"
191,80,20,10,101.76,0.26,TRUE,31570-04-4,CC(C)(c1cc(C(C)(C)C)c(OP(Oc2c(C(C)(C)C)cc(C(C)(C)C)cc2)Oc3c(C(C)(C)C)cc(C(C)(C)C)cc3)cc1)C,"Tris(2,4-di-tert-butylphenyl) phosphite"
191,80,20,10,116.67,,FALSE,31570-04-4,CC(C)(c1cc(C(C)(C)C)c(OP(Oc2c(C(C)(C)C)cc(C(C)(C)C)cc2)Oc3c(C(C)(C)C)cc(C(C)(C)C)cc3)cc1)C,"Tris(2,4-di-tert-butylphenyl) phosphite"
191,80,20,10,105.26,0.29,TRUE,31570-04-4,CC(C)(c1cc(C(C)(C)C)c(OP(Oc2c(C(C)(C)C)cc(C(C)(C)C)cc2)Oc3c(C(C)(C)C)cc(C(C)(C)C)cc3)cc1)C,"Tris(2,4-di-tert-butylphenyl) phosphite"
191,95,5,0,98.36,0.74,TRUE,31570-04-4,CC(C)(c1cc(C(C)(C)C)c(OP(Oc2c(C(C)(C)C)cc(C(C)(C)C)cc2)Oc3c(C(C)(C)C)cc(C(C)(C)C)cc3)cc1)C,"Tris(2,4-di-tert-butylphenyl) phosphite"
191,95,5,0,99.01,0.65,TRUE,31570-04-4,CC(C)(c1cc(C(C)(C)C)c(OP(Oc2c(C(C)(C)C)cc(C(C)(C)C)cc2)Oc3c(C(C)(C)C)cc(C(C)(C)C)cc3)cc1)C,"Tris(2,4-di-tert-butylphenyl) phosphite"
191,95,5,0,104.90,0.58,TRUE,31570-04-4,CC(C)(c1cc(C(C)(C)C)c(OP(Oc2c(C(C)(C)C)cc(C(C)(C)C)cc2)Oc3c(C(C)(C)C)cc(C(C)(C)C)cc3)cc1)C,"Tris(2,4-di-tert-butylphenyl) phosphite"
191,95,5,10,97.78,,FALSE,31570-04-4,CC(C)(c1cc(C(C)(C)C)c(OP(Oc2c(C(C)(C)C)cc(C(C)(C)C)cc2)Oc3c(C(C)(C)C)cc(C(C)(C)C)cc3)cc1)C,"Tris(2,4-di-tert-butylphenyl) phosphite"
191,95,5,10,107.11,,FALSE,31570-04-4,CC(C)(c1cc(C(C)(C)C)c(OP(Oc2c(C(C)(C)C)cc(C(C)(C)C)cc2)Oc3c(C(C)(C)C)cc(C(C)(C)C)cc3)cc1)C,"Tris(2,4-di-tert-butylphenyl) phosphite"
2059,0,100,0,,2.75,TRUE,864529-88-4,Cc(c1)c(OP(Oc2c3c4ccccc4cc2C)N(C)C)c3c5c1cccc5,"(11bR)-N,N,2,6-Tetramethyldinaphtho[2,1-d:1',2'-f][1,3,2]dioxaphosphepin-4-amine"
2059,0,100,0,,2.70,TRUE,864529-88-4,Cc(c1)c(OP(Oc2c3c4ccccc4cc2C)N(C)C)c3c5c1cccc5,"(11bR)-N,N,2,6-Tetramethyldinaphtho[2,1-d:1',2'-f][1,3,2]dioxaphosphepin-4-amine"
2059,0,100,10,96.68,1.78,TRUE,864529-88-4,Cc(c1)c(OP(Oc2c3c4ccccc4cc2C)N(C)C)c3c5c1cccc5,"(11bR)-N,N,2,6-Tetramethyldinaphtho[2,1-d:1',2'-f][1,3,2]dioxaphosphepin-4-amine"
2059,0,100,10,91.53,1.79,TRUE,864529-88-4,Cc(c1)c(OP(Oc2c3c4ccccc4cc2C)N(C)C)c3c5c1cccc5,"(11bR)-N,N,2,6-Tetramethyldinaphtho[2,1-d:1',2'-f][1,3,2]dioxaphosphepin-4-amine"
2059,0,100,10,111.35,1.63,TRUE,864529-88-4,Cc(c1)c(OP(Oc2c3c4ccccc4cc2C)N(C)C)c3c5c1cccc5,"(11bR)-N,N,2,6-Tetramethyldinaphtho[2,1-d:1',2'-f][1,3,2]dioxaphosphepin-4-amine"
2059,20,80,0,114.28,1.87,TRUE,864529-88-4,Cc(c1)c(OP(Oc2c3c4ccccc4cc2C)N(C)C)c3c5c1cccc5,"(11bR)-N,N,2,6-Tetramethyldinaphtho[2,1-d:1',2'-f][1,3,2]dioxaphosphepin-4-amine"
2059,20,80,0,110.17,0.88,TRUE,864529-88-4,Cc(c1)c(OP(Oc2c3c4ccccc4cc2C)N(C)C)c3c5c1cccc5,"(11bR)-N,N,2,6-Tetramethyldinaphtho[2,1-d:1',2'-f][1,3,2]dioxaphosphepin-4-amine"
2059,20,80,0,106.79,1.96,TRUE,864529-88-4,Cc(c1)c(OP(Oc2c3c4ccccc4cc2C)N(C)C)c3c5c1cccc5,"(11bR)-N,N,2,6-Tetramethyldinaphtho[2,1-d:1',2'-f][1,3,2]dioxaphosphepin-4-amine"
2059,20,80,10,,1.31,TRUE,864529-88-4,Cc(c1)c(OP(Oc2c3c4ccccc4cc2C)N(C)C)c3c5c1cccc5,"(11bR)-N,N,2,6-Tetramethyldinaphtho[2,1-d:1',2'-f][1,3,2]dioxaphosphepin-4-amine"
2059,20,80,10,,1.27,TRUE,864529-88-4,Cc(c1)c(OP(Oc2c3c4ccccc4cc2C)N(C)C)c3c5c1cccc5,"(11bR)-N,N,2,6-Tetramethyldinaphtho[2,1-d:1',2'-f][1,3,2]dioxaphosphepin-4-amine"
2059,20,80,10,,,TRUE,864529-88-4,Cc(c1)c(OP(Oc2c3c4ccccc4cc2C)N(C)C)c3c5c1cccc5,"(11bR)-N,N,2,6-Tetramethyldinaphtho[2,1-d:1',2'-f][1,3,2]dioxaphosphepin-4-amine"
2059,30,70,0,96.84,1.61,TRUE,864529-88-4,Cc(c1)c(OP(Oc2c3c4ccccc4cc2C)N(C)C)c3c5c1cccc5,"(11bR)-N,N,2,6-Tetramethyldinaphtho[2,1-d:1',2'-f][1,3,2]dioxaphosphepin-4-amine"
2059,30,70,0,113.37,1.60,TRUE,864529-88-4,Cc(c1)c(OP(Oc2c3c4ccccc4cc2C)N(C)C)c3c5c1cccc5,"(11bR)-N,N,2,6-Tetramethyldinaphtho[2,1-d:1',2'-f][1,3,2]dioxaphosphepin-4-amine"
2059,30,70,0,110.01,1.66,TRUE,864529-88-4,Cc(c1)c(OP(Oc2c3c4ccccc4cc2C)N(C)C)c3c5c1cccc5,"(11bR)-N,N,2,6-Tetramethyldinaphtho[2,1-d:1',2'-f][1,3,2]dioxaphosphepin-4-amine"
2059,30,70,10,,1.09,TRUE,864529-88-4,Cc(c1)c(OP(Oc2c3c4ccccc4cc2C)N(C)C)c3c5c1cccc5,"(11bR)-N,N,2,6-Tetramethyldinaphtho[2,1-d:1',2'-f][1,3,2]dioxaphosphepin-4-amine"
2059,30,70,10,,1.19,TRUE,864529-88-4,Cc(c1)c(OP(Oc2c3c4ccccc4cc2C)N(C)C)c3c5c1cccc5,"(11bR)-N,N,2,6-Tetramethyldinaphtho[2,1-d:1',2'-f][1,3,2]dioxaphosphepin-4-amine"
2059,30,70,10,,1.24,TRUE,864529-88-4,Cc(c1)c(OP(Oc2c3c4ccccc4cc2C)N(C)C)c3c5c1cccc5,"(11bR)-N,N,2,6-Tetramethyldinaphtho[2,1-d:1',2'-f][1,3,2]dioxaphosphepin-4-amine"
2059,40,60,0,123.08,1.41,TRUE,864529-88-4,Cc(c1)c(OP(Oc2c3c4ccccc4cc2C)N(C)C)c3c5c1cccc5,"(11bR)-N,N,2,6-Tetramethyldinaphtho[2,1-d:1',2'-f][1,3,2]dioxaphosphepin-4-amine"
2059,40,60,0,115.42,1.54,TRUE,864529-88-4,Cc(c1)c(OP(Oc2c3c4ccccc4cc2C)N(C)C)c3c5c1cccc5,"(11bR)-N,N,2,6-Tetramethyldinaphtho[2,1-d:1',2'-f][1,3,2]dioxaphosphepin-4-amine"
2059,40,60,0,101.39,1.48,TRUE,864529-88-4,Cc(c1)c(OP(Oc2c3c4ccccc4cc2C)N(C)C)c3c5c1cccc5,"(11bR)-N,N,2,6-Tetramethyldinaphtho[2,1-d:1',2'-f][1,3,2]dioxaphosphepin-4-amine"
2059,40,60,10,,0.89,TRUE,864529-88-4,Cc(c1)c(OP(Oc2c3c4ccccc4cc2C)N(C)C)c3c5c1cccc5,"(11bR)-N,N,2,6-Tetramethyldinaphtho[2,1-d:1',2'-f][1,3,2]dioxaphosphepin-4-amine"
2059,40,60,10,,0.87,TRUE,864529-88-4,Cc(c1)c(OP(Oc2c3c4ccccc4cc2C)N(C)C)c3c5c1cccc5,"(11bR)-N,N,2,6-Tetramethyldinaphtho[2,1-d:1',2'-f][1,3,2]dioxaphosphepin-4-amine"
2059,40,60,10,,0.94,TRUE,864529-88-4,Cc(c1)c(OP(Oc2c3c4ccccc4cc2C)N(C)C)c3c5c1cccc5,"(11bR)-N,N,2,6-Tetramethyldinaphtho[2,1-d:1',2'-f][1,3,2]dioxaphosphepin-4-amine"
2059,50,50,0,111.40,1.39,TRUE,864529-88-4,Cc(c1)c(OP(Oc2c3c4ccccc4cc2C)N(C)C)c3c5c1cccc5,"(11bR)-N,N,2,6-Tetramethyldinaphtho[2,1-d:1',2'-f][1,3,2]dioxaphosphepin-4-amine"
2059,50,50,0,110.94,1.57,TRUE,864529-88-4,Cc(c1)c(OP(Oc2c3c4ccccc4cc2C)N(C)C)c3c5c1cccc5,"(11bR)-N,N,2,6-Tetramethyldinaphtho[2,1-d:1',2'-f][1,3,2]dioxaphosphepin-4-amine"
2059,50,50,0,109.88,0.90,TRUE,864529-88-4,Cc(c1)c(OP(Oc2c3c4ccccc4cc2C)N(C)C)c3c5c1cccc5,"(11bR)-N,N,2,6-Tetramethyldinaphtho[2,1-d:1',2'-f][1,3,2]dioxaphosphepin-4-amine"
2059,50,50,10,,0.66,TRUE,864529-88-4,Cc(c1)c(OP(Oc2c3c4ccccc4cc2C)N(C)C)c3c5c1cccc5,"(11bR)-N,N,2,6-Tetramethyldinaphtho[2,1-d:1',2'-f][1,3,2]dioxaphosphepin-4-amine"
2059,50,50,10,,0.72,TRUE,864529-88-4,Cc(c1)c(OP(Oc2c3c4ccccc4cc2C)N(C)C)c3c5c1cccc5,"(11bR)-N,N,2,6-Tetramethyldinaphtho[2,1-d:1',2'-f][1,3,2]dioxaphosphepin-4-amine"
2059,50,50,10,,0.71,TRUE,864529-88-4,Cc(c1)c(OP(Oc2c3c4ccccc4cc2C)N(C)C)c3c5c1cccc5,"(11bR)-N,N,2,6-Tetramethyldinaphtho[2,1-d:1',2'-f][1,3,2]dioxaphosphepin-4-amine"
2059,60,40,0,117.21,1.06,TRUE,864529-88-4,Cc(c1)c(OP(Oc2c3c4ccccc4cc2C)N(C)C)c3c5c1cccc5,"(11bR)-N,N,2,6-Tetramethyldinaphtho[2,1-d:1',2'-f][1,3,2]dioxaphosphepin-4-amine"
2059,60,40,0,120.53,1.11,TRUE,864529-88-4,Cc(c1)c(OP(Oc2c3c4ccccc4cc2C)N(C)C)c3c5c1cccc5,"(11bR)-N,N,2,6-Tetramethyldinaphtho[2,1-d:1',2'-f][1,3,2]dioxaphosphepin-4-amine"
2059,60,40,0,111.75,1.28,TRUE,864529-88-4,Cc(c1)c(OP(Oc2c3c4ccccc4cc2C)N(C)C)c3c5c1cccc5,"(11bR)-N,N,2,6-Tetramethyldinaphtho[2,1-d:1',2'-f][1,3,2]dioxaphosphepin-4-amine"
2059,60,40,10,,0.39,TRUE,864529-88-4,Cc(c1)c(OP(Oc2c3c4ccccc4cc2C)N(C)C)c3c5c1cccc5,"(11bR)-N,N,2,6-Tetramethyldinaphtho[2,1-d:1',2'-f][1,3,2]dioxaphosphepin-4-amine"
2059,60,40,10,,0.55,TRUE,864529-88-4,Cc(c1)c(OP(Oc2c3c4ccccc4cc2C)N(C)C)c3c5c1cccc5,"(11bR)-N,N,2,6-Tetramethyldinaphtho[2,1-d:1',2'-f][1,3,2]dioxaphosphepin-4-amine"
2059,60,40,10,,0.48,TRUE,864529-88-4,Cc(c1)c(OP(Oc2c3c4ccccc4cc2C)N(C)C)c3c5c1cccc5,"(11bR)-N,N,2,6-Tetramethyldinaphtho[2,1-d:1',2'-f][1,3,2]dioxaphosphepin-4-amine"
2059,70,30,0,109.09,1.05,TRUE,864529-88-4,Cc(c1)c(OP(Oc2c3c4ccccc4cc2C)N(C)C)c3c5c1cccc5,"(11bR)-N,N,2,6-Tetramethyldinaphtho[2,1-d:1',2'-f][1,3,2]dioxaphosphepin-4-amine"
2059,70,30,0,112.95,1.05,TRUE,864529-88-4,Cc(c1)c(OP(Oc2c3c4ccccc4cc2C)N(C)C)c3c5c1cccc5,"(11bR)-N,N,2,6-Tetramethyldinaphtho[2,1-d:1',2'-f][1,3,2]dioxaphosphepin-4-amine"
2059,70,30,0,108.98,1.10,TRUE,864529-88-4,Cc(c1)c(OP(Oc2c3c4ccccc4cc2C)N(C)C)c3c5c1cccc5,"(11bR)-N,N,2,6-Tetramethyldinaphtho[2,1-d:1',2'-f][1,3,2]dioxaphosphepin-4-amine"
2059,70,30,10,,0.37,TRUE,864529-88-4,Cc(c1)c(OP(Oc2c3c4ccccc4cc2C)N(C)C)c3c5c1cccc5,"(11bR)-N,N,2,6-Tetramethyldinaphtho[2,1-d:1',2'-f][1,3,2]dioxaphosphepin-4-amine"
2059,70,30,10,,0.34,TRUE,864529-88-4,Cc(c1)c(OP(Oc2c3c4ccccc4cc2C)N(C)C)c3c5c1cccc5,"(11bR)-N,N,2,6-Tetramethyldinaphtho[2,1-d:1',2'-f][1,3,2]dioxaphosphepin-4-amine"
2059,70,30,10,,0.42,TRUE,864529-88-4,Cc(c1)c(OP(Oc2c3c4ccccc4cc2C)N(C)C)c3c5c1cccc5,"(11bR)-N,N,2,6-Tetramethyldinaphtho[2,1-d:1',2'-f][1,3,2]dioxaphosphepin-4-amine"
2059,80,20,0,,0.92,TRUE,864529-88-4,Cc(c1)c(OP(Oc2c3c4ccccc4cc2C)N(C)C)c3c5c1cccc5,"(11bR)-N,N,2,6-Tetramethyldinaphtho[2,1-d:1',2'-f][1,3,2]dioxaphosphepin-4-amine"
2059,80,20,0,106.02,1.12,TRUE,864529-88-4,Cc(c1)c(OP(Oc2c3c4ccccc4cc2C)N(C)C)c3c5c1cccc5,"(11bR)-N,N,2,6-Tetramethyldinaphtho[2,1-d:1',2'-f][1,3,2]dioxaphosphepin-4-amine"
2059,80,20,10,120.41,,FALSE,864529-88-4,Cc(c1)c(OP(Oc2c3c4ccccc4cc2C)N(C)C)c3c5c1cccc5,"(11bR)-N,N,2,6-Tetramethyldinaphtho[2,1-d:1',2'-f][1,3,2]dioxaphosphepin-4-amine"
2059,80,20,10,109.36,,FALSE,864529-88-4,Cc(c1)c(OP(Oc2c3c4ccccc4cc2C)N(C)C)c3c5c1cccc5,"(11bR)-N,N,2,6-Tetramethyldinaphtho[2,1-d:1',2'-f][1,3,2]dioxaphosphepin-4-amine"
2059,80,20,10,120.93,,FALSE,864529-88-4,Cc(c1)c(OP(Oc2c3c4ccccc4cc2C)N(C)C)c3c5c1cccc5,"(11bR)-N,N,2,6-Tetramethyldinaphtho[2,1-d:1',2'-f][1,3,2]dioxaphosphepin-4-amine"
2059,95,5,0,,0.72,TRUE,864529-88-4,Cc(c1)c(OP(Oc2c3c4ccccc4cc2C)N(C)C)c3c5c1cccc5,"(11bR)-N,N,2,6-Tetramethyldinaphtho[2,1-d:1',2'-f][1,3,2]dioxaphosphepin-4-amine"
2059,95,5,0,93.57,0.91,TRUE,864529-88-4,Cc(c1)c(OP(Oc2c3c4ccccc4cc2C)N(C)C)c3c5c1cccc5,"(11bR)-N,N,2,6-Tetramethyldinaphtho[2,1-d:1',2'-f][1,3,2]dioxaphosphepin-4-amine"
2059,95,5,10,140.45,,FALSE,864529-88-4,Cc(c1)c(OP(Oc2c3c4ccccc4cc2C)N(C)C)c3c5c1cccc5,"(11bR)-N,N,2,6-Tetramethyldinaphtho[2,1-d:1',2'-f][1,3,2]dioxaphosphepin-4-amine"
2059,95,5,10,,,FALSE,864529-88-4,Cc(c1)c(OP(Oc2c3c4ccccc4cc2C)N(C)C)c3c5c1cccc5,"(11bR)-N,N,2,6-Tetramethyldinaphtho[2,1-d:1',2'-f][1,3,2]dioxaphosphepin-4-amine"
2059,95,5,10,,,FALSE,864529-88-4,Cc(c1)c(OP(Oc2c3c4ccccc4cc2C)N(C)C)c3c5c1cccc5,"(11bR)-N,N,2,6-Tetramethyldinaphtho[2,1-d:1',2'-f][1,3,2]dioxaphosphepin-4-amine"
2060,0,100,0,109.02,2.16,TRUE,239113-48-5,CC(C)N(C(C)C)P(Oc1ccc2c(CCCC2)c13)Oc4c3c5c(CCCC5)cc4,"(11bR)-N,N-Diisopropyl-8,9,10,11,12,13,14,15-octahydrodinaphtho[2,1-d:1',2'-f][1,3,2]dioxaphosphepin-4-amine"
2060,0,100,0,98.14,2.26,TRUE,239113-48-5,CC(C)N(C(C)C)P(Oc1ccc2c(CCCC2)c13)Oc4c3c5c(CCCC5)cc4,"(11bR)-N,N-Diisopropyl-8,9,10,11,12,13,14,15-octahydrodinaphtho[2,1-d:1',2'-f][1,3,2]dioxaphosphepin-4-amine"
2060,0,100,0,77.92,2.09,TRUE,239113-48-5,CC(C)N(C(C)C)P(Oc1ccc2c(CCCC2)c13)Oc4c3c5c(CCCC5)cc4,"(11bR)-N,N-Diisopropyl-8,9,10,11,12,13,14,15-octahydrodinaphtho[2,1-d:1',2'-f][1,3,2]dioxaphosphepin-4-amine"
2060,0,100,10,83.54,2.28,TRUE,239113-48-5,CC(C)N(C(C)C)P(Oc1ccc2c(CCCC2)c13)Oc4c3c5c(CCCC5)cc4,"(11bR)-N,N-Diisopropyl-8,9,10,11,12,13,14,15-octahydrodinaphtho[2,1-d:1',2'-f][1,3,2]dioxaphosphepin-4-amine"
2060,0,100,10,85.06,2.51,TRUE,239113-48-5,CC(C)N(C(C)C)P(Oc1ccc2c(CCCC2)c13)Oc4c3c5c(CCCC5)cc4,"(11bR)-N,N-Diisopropyl-8,9,10,11,12,13,14,15-octahydrodinaphtho[2,1-d:1',2'-f][1,3,2]dioxaphosphepin-4-amine"
2060,0,100,10,62.15,2.30,TRUE,239113-48-5,CC(C)N(C(C)C)P(Oc1ccc2c(CCCC2)c13)Oc4c3c5c(CCCC5)cc4,"(11bR)-N,N-Diisopropyl-8,9,10,11,12,13,14,15-octahydrodinaphtho[2,1-d:1',2'-f][1,3,2]dioxaphosphepin-4-amine"
2060,20,80,0,115.45,1.48,TRUE,239113-48-5,CC(C)N(C(C)C)P(Oc1ccc2c(CCCC2)c13)Oc4c3c5c(CCCC5)cc4,"(11bR)-N,N-Diisopropyl-8,9,10,11,12,13,14,15-octahydrodinaphtho[2,1-d:1',2'-f][1,3,2]dioxaphosphepin-4-amine"
2060,20,80,0,116.44,1.73,TRUE,239113-48-5,CC(C)N(C(C)C)P(Oc1ccc2c(CCCC2)c13)Oc4c3c5c(CCCC5)cc4,"(11bR)-N,N-Diisopropyl-8,9,10,11,12,13,14,15-octahydrodinaphtho[2,1-d:1',2'-f][1,3,2]dioxaphosphepin-4-amine"
2060,20,80,0,100.06,1.66,TRUE,239113-48-5,CC(C)N(C(C)C)P(Oc1ccc2c(CCCC2)c13)Oc4c3c5c(CCCC5)cc4,"(11bR)-N,N-Diisopropyl-8,9,10,11,12,13,14,15-octahydrodinaphtho[2,1-d:1',2'-f][1,3,2]dioxaphosphepin-4-amine"
2060,20,80,10,86.48,1.07,TRUE,239113-48-5,CC(C)N(C(C)C)P(Oc1ccc2c(CCCC2)c13)Oc4c3c5c(CCCC5)cc4,"(11bR)-N,N-Diisopropyl-8,9,10,11,12,13,14,15-octahydrodinaphtho[2,1-d:1',2'-f][1,3,2]dioxaphosphepin-4-amine"
2060,20,80,10,76.10,1.34,TRUE,239113-48-5,CC(C)N(C(C)C)P(Oc1ccc2c(CCCC2)c13)Oc4c3c5c(CCCC5)cc4,"(11bR)-N,N-Diisopropyl-8,9,10,11,12,13,14,15-octahydrodinaphtho[2,1-d:1',2'-f][1,3,2]dioxaphosphepin-4-amine"
2060,20,80,10,99.51,1.39,TRUE,239113-48-5,CC(C)N(C(C)C)P(Oc1ccc2c(CCCC2)c13)Oc4c3c5c(CCCC5)cc4,"(11bR)-N,N-Diisopropyl-8,9,10,11,12,13,14,15-octahydrodinaphtho[2,1-d:1',2'-f][1,3,2]dioxaphosphepin-4-amine"
2060,30,70,0,99.35,1.37,TRUE,239113-48-5,CC(C)N(C(C)C)P(Oc1ccc2c(CCCC2)c13)Oc4c3c5c(CCCC5)cc4,"(11bR)-N,N-Diisopropyl-8,9,10,11,12,13,14,15-octahydrodinaphtho[2,1-d:1',2'-f][1,3,2]dioxaphosphepin-4-amine"
2060,30,70,0,125.46,1.49,TRUE,239113-48-5,CC(C)N(C(C)C)P(Oc1ccc2c(CCCC2)c13)Oc4c3c5c(CCCC5)cc4,"(11bR)-N,N-Diisopropyl-8,9,10,11,12,13,14,15-octahydrodinaphtho[2,1-d:1',2'-f][1,3,2]dioxaphosphepin-4-amine"
2060,30,70,0,123.03,1.57,TRUE,239113-48-5,CC(C)N(C(C)C)P(Oc1ccc2c(CCCC2)c13)Oc4c3c5c(CCCC5)cc4,"(11bR)-N,N-Diisopropyl-8,9,10,11,12,13,14,15-octahydrodinaphtho[2,1-d:1',2'-f][1,3,2]dioxaphosphepin-4-amine"
2060,30,70,10,123.59,0.68,TRUE,239113-48-5,CC(C)N(C(C)C)P(Oc1ccc2c(CCCC2)c13)Oc4c3c5c(CCCC5)cc4,"(11bR)-N,N-Diisopropyl-8,9,10,11,12,13,14,15-octahydrodinaphtho[2,1-d:1',2'-f][1,3,2]dioxaphosphepin-4-amine"
2060,30,70,10,115.82,1.14,TRUE,239113-48-5,CC(C)N(C(C)C)P(Oc1ccc2c(CCCC2)c13)Oc4c3c5c(CCCC5)cc4,"(11bR)-N,N-Diisopropyl-8,9,10,11,12,13,14,15-octahydrodinaphtho[2,1-d:1',2'-f][1,3,2]dioxaphosphepin-4-amine"
2060,30,70,10,36.73,1.17,TRUE,239113-48-5,CC(C)N(C(C)C)P(Oc1ccc2c(CCCC2)c13)Oc4c3c5c(CCCC5)cc4,"(11bR)-N,N-Diisopropyl-8,9,10,11,12,13,14,15-octahydrodinaphtho[2,1-d:1',2'-f][1,3,2]dioxaphosphepin-4-amine"
2060,40,60,0,109.04,1.19,TRUE,239113-48-5,CC(C)N(C(C)C)P(Oc1ccc2c(CCCC2)c13)Oc4c3c5c(CCCC5)cc4,"(11bR)-N,N-Diisopropyl-8,9,10,11,12,13,14,15-octahydrodinaphtho[2,1-d:1',2'-f][1,3,2]dioxaphosphepin-4-amine"
2060,40,60,0,117.79,1.32,TRUE,239113-48-5,CC(C)N(C(C)C)P(Oc1ccc2c(CCCC2)c13)Oc4c3c5c(CCCC5)cc4,"(11bR)-N,N-Diisopropyl-8,9,10,11,12,13,14,15-octahydrodinaphtho[2,1-d:1',2'-f][1,3,2]dioxaphosphepin-4-amine"
2060,40,60,0,121.65,1.39,TRUE,239113-48-5,CC(C)N(C(C)C)P(Oc1ccc2c(CCCC2)c13)Oc4c3c5c(CCCC5)cc4,"(11bR)-N,N-Diisopropyl-8,9,10,11,12,13,14,15-octahydrodinaphtho[2,1-d:1',2'-f][1,3,2]dioxaphosphepin-4-amine"
2060,40,60,10,111.18,0.85,TRUE,239113-48-5,CC(C)N(C(C)C)P(Oc1ccc2c(CCCC2)c13)Oc4c3c5c(CCCC5)cc4,"(11bR)-N,N-Diisopropyl-8,9,10,11,12,13,14,15-octahydrodinaphtho[2,1-d:1',2'-f][1,3,2]dioxaphosphepin-4-amine"
2060,40,60,10,91.59,1.04,TRUE,239113-48-5,CC(C)N(C(C)C)P(Oc1ccc2c(CCCC2)c13)Oc4c3c5c(CCCC5)cc4,"(11bR)-N,N-Diisopropyl-8,9,10,11,12,13,14,15-octahydrodinaphtho[2,1-d:1',2'-f][1,3,2]dioxaphosphepin-4-amine"
2060,40,60,10,96.95,1.07,TRUE,239113-48-5,CC(C)N(C(C)C)P(Oc1ccc2c(CCCC2)c13)Oc4c3c5c(CCCC5)cc4,"(11bR)-N,N-Diisopropyl-8,9,10,11,12,13,14,15-octahydrodinaphtho[2,1-d:1',2'-f][1,3,2]dioxaphosphepin-4-amine"
2060,50,50,0,98.24,1.07,TRUE,239113-48-5,CC(C)N(C(C)C)P(Oc1ccc2c(CCCC2)c13)Oc4c3c5c(CCCC5)cc4,"(11bR)-N,N-Diisopropyl-8,9,10,11,12,13,14,15-octahydrodinaphtho[2,1-d:1',2'-f][1,3,2]dioxaphosphepin-4-amine"
2060,50,50,0,119.70,1.19,TRUE,239113-48-5,CC(C)N(C(C)C)P(Oc1ccc2c(CCCC2)c13)Oc4c3c5c(CCCC5)cc4,"(11bR)-N,N-Diisopropyl-8,9,10,11,12,13,14,15-octahydrodinaphtho[2,1-d:1',2'-f][1,3,2]dioxaphosphepin-4-amine"
2060,50,50,0,109.78,1.16,TRUE,239113-48-5,CC(C)N(C(C)C)P(Oc1ccc2c(CCCC2)c13)Oc4c3c5c(CCCC5)cc4,"(11bR)-N,N-Diisopropyl-8,9,10,11,12,13,14,15-octahydrodinaphtho[2,1-d:1',2'-f][1,3,2]dioxaphosphepin-4-amine"
2060,50,50,10,92.90,0.73,TRUE,239113-48-5,CC(C)N(C(C)C)P(Oc1ccc2c(CCCC2)c13)Oc4c3c5c(CCCC5)cc4,"(11bR)-N,N-Diisopropyl-8,9,10,11,12,13,14,15-octahydrodinaphtho[2,1-d:1',2'-f][1,3,2]dioxaphosphepin-4-amine"
2060,50,50,10,103.21,0.77,TRUE,239113-48-5,CC(C)N(C(C)C)P(Oc1ccc2c(CCCC2)c13)Oc4c3c5c(CCCC5)cc4,"(11bR)-N,N-Diisopropyl-8,9,10,11,12,13,14,15-octahydrodinaphtho[2,1-d:1',2'-f][1,3,2]dioxaphosphepin-4-amine"
2060,50,50,10,108.08,0.77,TRUE,239113-48-5,CC(C)N(C(C)C)P(Oc1ccc2c(CCCC2)c13)Oc4c3c5c(CCCC5)cc4,"(11bR)-N,N-Diisopropyl-8,9,10,11,12,13,14,15-octahydrodinaphtho[2,1-d:1',2'-f][1,3,2]dioxaphosphepin-4-amine"
2060,60,40,0,127.36,0.62,TRUE,239113-48-5,CC(C)N(C(C)C)P(Oc1ccc2c(CCCC2)c13)Oc4c3c5c(CCCC5)cc4,"(11bR)-N,N-Diisopropyl-8,9,10,11,12,13,14,15-octahydrodinaphtho[2,1-d:1',2'-f][1,3,2]dioxaphosphepin-4-amine"
2060,60,40,0,120.40,0.74,TRUE,239113-48-5,CC(C)N(C(C)C)P(Oc1ccc2c(CCCC2)c13)Oc4c3c5c(CCCC5)cc4,"(11bR)-N,N-Diisopropyl-8,9,10,11,12,13,14,15-octahydrodinaphtho[2,1-d:1',2'-f][1,3,2]dioxaphosphepin-4-amine"
2060,60,40,0,112.62,0.82,TRUE,239113-48-5,CC(C)N(C(C)C)P(Oc1ccc2c(CCCC2)c13)Oc4c3c5c(CCCC5)cc4,"(11bR)-N,N-Diisopropyl-8,9,10,11,12,13,14,15-octahydrodinaphtho[2,1-d:1',2'-f][1,3,2]dioxaphosphepin-4-amine"
2060,60,40,10,82.63,0.50,TRUE,239113-48-5,CC(C)N(C(C)C)P(Oc1ccc2c(CCCC2)c13)Oc4c3c5c(CCCC5)cc4,"(11bR)-N,N-Diisopropyl-8,9,10,11,12,13,14,15-octahydrodinaphtho[2,1-d:1',2'-f][1,3,2]dioxaphosphepin-4-amine"
2060,60,40,10,97.66,0.48,TRUE,239113-48-5,CC(C)N(C(C)C)P(Oc1ccc2c(CCCC2)c13)Oc4c3c5c(CCCC5)cc4,"(11bR)-N,N-Diisopropyl-8,9,10,11,12,13,14,15-octahydrodinaphtho[2,1-d:1',2'-f][1,3,2]dioxaphosphepin-4-amine"
2060,60,40,10,103.03,0.46,TRUE,239113-48-5,CC(C)N(C(C)C)P(Oc1ccc2c(CCCC2)c13)Oc4c3c5c(CCCC5)cc4,"(11bR)-N,N-Diisopropyl-8,9,10,11,12,13,14,15-octahydrodinaphtho[2,1-d:1',2'-f][1,3,2]dioxaphosphepin-4-amine"
2060,70,30,0,30.17,0.97,TRUE,239113-48-5,CC(C)N(C(C)C)P(Oc1ccc2c(CCCC2)c13)Oc4c3c5c(CCCC5)cc4,"(11bR)-N,N-Diisopropyl-8,9,10,11,12,13,14,15-octahydrodinaphtho[2,1-d:1',2'-f][1,3,2]dioxaphosphepin-4-amine"
2060,70,30,0,35.63,1.00,TRUE,239113-48-5,CC(C)N(C(C)C)P(Oc1ccc2c(CCCC2)c13)Oc4c3c5c(CCCC5)cc4,"(11bR)-N,N-Diisopropyl-8,9,10,11,12,13,14,15-octahydrodinaphtho[2,1-d:1',2'-f][1,3,2]dioxaphosphepin-4-amine"
2060,70,30,0,116.70,0.94,TRUE,239113-48-5,CC(C)N(C(C)C)P(Oc1ccc2c(CCCC2)c13)Oc4c3c5c(CCCC5)cc4,"(11bR)-N,N-Diisopropyl-8,9,10,11,12,13,14,15-octahydrodinaphtho[2,1-d:1',2'-f][1,3,2]dioxaphosphepin-4-amine"
2060,70,30,10,99.74,0.47,TRUE,239113-48-5,CC(C)N(C(C)C)P(Oc1ccc2c(CCCC2)c13)Oc4c3c5c(CCCC5)cc4,"(11bR)-N,N-Diisopropyl-8,9,10,11,12,13,14,15-octahydrodinaphtho[2,1-d:1',2'-f][1,3,2]dioxaphosphepin-4-amine"
2060,70,30,10,110.46,0.40,TRUE,239113-48-5,CC(C)N(C(C)C)P(Oc1ccc2c(CCCC2)c13)Oc4c3c5c(CCCC5)cc4,"(11bR)-N,N-Diisopropyl-8,9,10,11,12,13,14,15-octahydrodinaphtho[2,1-d:1',2'-f][1,3,2]dioxaphosphepin-4-amine"
2060,70,30,10,119.81,0.38,TRUE,239113-48-5,CC(C)N(C(C)C)P(Oc1ccc2c(CCCC2)c13)Oc4c3c5c(CCCC5)cc4,"(11bR)-N,N-Diisopropyl-8,9,10,11,12,13,14,15-octahydrodinaphtho[2,1-d:1',2'-f][1,3,2]dioxaphosphepin-4-amine"
2060,80,20,0,112.69,0.58,TRUE,239113-48-5,CC(C)N(C(C)C)P(Oc1ccc2c(CCCC2)c13)Oc4c3c5c(CCCC5)cc4,"(11bR)-N,N-Diisopropyl-8,9,10,11,12,13,14,15-octahydrodinaphtho[2,1-d:1',2'-f][1,3,2]dioxaphosphepin-4-amine"
2060,80,20,0,111.03,0.65,TRUE,239113-48-5,CC(C)N(C(C)C)P(Oc1ccc2c(CCCC2)c13)Oc4c3c5c(CCCC5)cc4,"(11bR)-N,N-Diisopropyl-8,9,10,11,12,13,14,15-octahydrodinaphtho[2,1-d:1',2'-f][1,3,2]dioxaphosphepin-4-amine"
2060,80,20,0,83.98,0.79,TRUE,239113-48-5,CC(C)N(C(C)C)P(Oc1ccc2c(CCCC2)c13)Oc4c3c5c(CCCC5)cc4,"(11bR)-N,N-Diisopropyl-8,9,10,11,12,13,14,15-octahydrodinaphtho[2,1-d:1',2'-f][1,3,2]dioxaphosphepin-4-amine"
2060,80,20,10,105.84,0.23,TRUE,239113-48-5,CC(C)N(C(C)C)P(Oc1ccc2c(CCCC2)c13)Oc4c3c5c(CCCC5)cc4,"(11bR)-N,N-Diisopropyl-8,9,10,11,12,13,14,15-octahydrodinaphtho[2,1-d:1',2'-f][1,3,2]dioxaphosphepin-4-amine"
2060,80,20,10,117.82,0.32,TRUE,239113-48-5,CC(C)N(C(C)C)P(Oc1ccc2c(CCCC2)c13)Oc4c3c5c(CCCC5)cc4,"(11bR)-N,N-Diisopropyl-8,9,10,11,12,13,14,15-octahydrodinaphtho[2,1-d:1',2'-f][1,3,2]dioxaphosphepin-4-amine"
2060,80,20,10,104.08,0.41,TRUE,239113-48-5,CC(C)N(C(C)C)P(Oc1ccc2c(CCCC2)c13)Oc4c3c5c(CCCC5)cc4,"(11bR)-N,N-Diisopropyl-8,9,10,11,12,13,14,15-octahydrodinaphtho[2,1-d:1',2'-f][1,3,2]dioxaphosphepin-4-amine"
2060,95,5,0,112.38,0.56,TRUE,239113-48-5,CC(C)N(C(C)C)P(Oc1ccc2c(CCCC2)c13)Oc4c3c5c(CCCC5)cc4,"(11bR)-N,N-Diisopropyl-8,9,10,11,12,13,14,15-octahydrodinaphtho[2,1-d:1',2'-f][1,3,2]dioxaphosphepin-4-amine"
2060,95,5,0,107.55,0.49,TRUE,239113-48-5,CC(C)N(C(C)C)P(Oc1ccc2c(CCCC2)c13)Oc4c3c5c(CCCC5)cc4,"(11bR)-N,N-Diisopropyl-8,9,10,11,12,13,14,15-octahydrodinaphtho[2,1-d:1',2'-f][1,3,2]dioxaphosphepin-4-amine"
2060,95,5,0,97.98,0.55,TRUE,239113-48-5,CC(C)N(C(C)C)P(Oc1ccc2c(CCCC2)c13)Oc4c3c5c(CCCC5)cc4,"(11bR)-N,N-Diisopropyl-8,9,10,11,12,13,14,15-octahydrodinaphtho[2,1-d:1',2'-f][1,3,2]dioxaphosphepin-4-amine"
2060,95,5,10,109.30,,FALSE,239113-48-5,CC(C)N(C(C)C)P(Oc1ccc2c(CCCC2)c13)Oc4c3c5c(CCCC5)cc4,"(11bR)-N,N-Diisopropyl-8,9,10,11,12,13,14,15-octahydrodinaphtho[2,1-d:1',2'-f][1,3,2]dioxaphosphepin-4-amine"
2060,95,5,10,99.56,,FALSE,239113-48-5,CC(C)N(C(C)C)P(Oc1ccc2c(CCCC2)c13)Oc4c3c5c(CCCC5)cc4,"(11bR)-N,N-Diisopropyl-8,9,10,11,12,13,14,15-octahydrodinaphtho[2,1-d:1',2'-f][1,3,2]dioxaphosphepin-4-amine"
2060,95,5,10,105.69,,FALSE,239113-48-5,CC(C)N(C(C)C)P(Oc1ccc2c(CCCC2)c13)Oc4c3c5c(CCCC5)cc4,"(11bR)-N,N-Diisopropyl-8,9,10,11,12,13,14,15-octahydrodinaphtho[2,1-d:1',2'-f][1,3,2]dioxaphosphepin-4-amine"
2061,0,100,0,129.04,2.34,TRUE,376355-58-7,C[C@@H](N(P(Oc1ccccc12)Oc3c2cccc3)[C@@H](c4ccccc4)C)c5ccccc5,"N,N-Bis((S)-1-phenylethyl)dibenzo[d,f][1,3,2]dioxaphosphepin-6-amine"
2061,0,100,0,130.61,2.36,TRUE,376355-58-7,C[C@@H](N(P(Oc1ccccc12)Oc3c2cccc3)[C@@H](c4ccccc4)C)c5ccccc5,"N,N-Bis((S)-1-phenylethyl)dibenzo[d,f][1,3,2]dioxaphosphepin-6-amine"
2061,0,100,0,92.24,2.43,TRUE,376355-58-7,C[C@@H](N(P(Oc1ccccc12)Oc3c2cccc3)[C@@H](c4ccccc4)C)c5ccccc5,"N,N-Bis((S)-1-phenylethyl)dibenzo[d,f][1,3,2]dioxaphosphepin-6-amine"
2061,0,100,10,106.98,1.82,TRUE,376355-58-7,C[C@@H](N(P(Oc1ccccc12)Oc3c2cccc3)[C@@H](c4ccccc4)C)c5ccccc5,"N,N-Bis((S)-1-phenylethyl)dibenzo[d,f][1,3,2]dioxaphosphepin-6-amine"
2061,0,100,10,101.44,1.76,TRUE,376355-58-7,C[C@@H](N(P(Oc1ccccc12)Oc3c2cccc3)[C@@H](c4ccccc4)C)c5ccccc5,"N,N-Bis((S)-1-phenylethyl)dibenzo[d,f][1,3,2]dioxaphosphepin-6-amine"
2061,0,100,10,105.12,1.90,TRUE,376355-58-7,C[C@@H](N(P(Oc1ccccc12)Oc3c2cccc3)[C@@H](c4ccccc4)C)c5ccccc5,"N,N-Bis((S)-1-phenylethyl)dibenzo[d,f][1,3,2]dioxaphosphepin-6-amine"
2061,20,80,0,102.04,1.17,TRUE,376355-58-7,C[C@@H](N(P(Oc1ccccc12)Oc3c2cccc3)[C@@H](c4ccccc4)C)c5ccccc5,"N,N-Bis((S)-1-phenylethyl)dibenzo[d,f][1,3,2]dioxaphosphepin-6-amine"
2061,20,80,0,101.12,1.39,TRUE,376355-58-7,C[C@@H](N(P(Oc1ccccc12)Oc3c2cccc3)[C@@H](c4ccccc4)C)c5ccccc5,"N,N-Bis((S)-1-phenylethyl)dibenzo[d,f][1,3,2]dioxaphosphepin-6-amine"
2061,20,80,0,86.27,1.46,TRUE,376355-58-7,C[C@@H](N(P(Oc1ccccc12)Oc3c2cccc3)[C@@H](c4ccccc4)C)c5ccccc5,"N,N-Bis((S)-1-phenylethyl)dibenzo[d,f][1,3,2]dioxaphosphepin-6-amine"
2061,20,80,10,111.31,1.20,TRUE,376355-58-7,C[C@@H](N(P(Oc1ccccc12)Oc3c2cccc3)[C@@H](c4ccccc4)C)c5ccccc5,"N,N-Bis((S)-1-phenylethyl)dibenzo[d,f][1,3,2]dioxaphosphepin-6-amine"
2061,20,80,10,102.51,1.15,TRUE,376355-58-7,C[C@@H](N(P(Oc1ccccc12)Oc3c2cccc3)[C@@H](c4ccccc4)C)c5ccccc5,"N,N-Bis((S)-1-phenylethyl)dibenzo[d,f][1,3,2]dioxaphosphepin-6-amine"
2061,20,80,10,102.37,1.32,TRUE,376355-58-7,C[C@@H](N(P(Oc1ccccc12)Oc3c2cccc3)[C@@H](c4ccccc4)C)c5ccccc5,"N,N-Bis((S)-1-phenylethyl)dibenzo[d,f][1,3,2]dioxaphosphepin-6-amine"
2061,30,70,0,112.15,1.33,TRUE,376355-58-7,C[C@@H](N(P(Oc1ccccc12)Oc3c2cccc3)[C@@H](c4ccccc4)C)c5ccccc5,"N,N-Bis((S)-1-phenylethyl)dibenzo[d,f][1,3,2]dioxaphosphepin-6-amine"
2061,30,70,0,96.73,1.32,TRUE,376355-58-7,C[C@@H](N(P(Oc1ccccc12)Oc3c2cccc3)[C@@H](c4ccccc4)C)c5ccccc5,"N,N-Bis((S)-1-phenylethyl)dibenzo[d,f][1,3,2]dioxaphosphepin-6-amine"
2061,30,70,0,114.40,1.44,TRUE,376355-58-7,C[C@@H](N(P(Oc1ccccc12)Oc3c2cccc3)[C@@H](c4ccccc4)C)c5ccccc5,"N,N-Bis((S)-1-phenylethyl)dibenzo[d,f][1,3,2]dioxaphosphepin-6-amine"
2061,30,70,10,122.94,1.01,TRUE,376355-58-7,C[C@@H](N(P(Oc1ccccc12)Oc3c2cccc3)[C@@H](c4ccccc4)C)c5ccccc5,"N,N-Bis((S)-1-phenylethyl)dibenzo[d,f][1,3,2]dioxaphosphepin-6-amine"
2061,30,70,10,130.75,1.05,TRUE,376355-58-7,C[C@@H](N(P(Oc1ccccc12)Oc3c2cccc3)[C@@H](c4ccccc4)C)c5ccccc5,"N,N-Bis((S)-1-phenylethyl)dibenzo[d,f][1,3,2]dioxaphosphepin-6-amine"
2061,30,70,10,125.39,1.13,TRUE,376355-58-7,C[C@@H](N(P(Oc1ccccc12)Oc3c2cccc3)[C@@H](c4ccccc4)C)c5ccccc5,"N,N-Bis((S)-1-phenylethyl)dibenzo[d,f][1,3,2]dioxaphosphepin-6-amine"
2061,40,60,0,102.20,1.29,TRUE,376355-58-7,C[C@@H](N(P(Oc1ccccc12)Oc3c2cccc3)[C@@H](c4ccccc4)C)c5ccccc5,"N,N-Bis((S)-1-phenylethyl)dibenzo[d,f][1,3,2]dioxaphosphepin-6-amine"
2061,40,60,0,94.01,1.24,TRUE,376355-58-7,C[C@@H](N(P(Oc1ccccc12)Oc3c2cccc3)[C@@H](c4ccccc4)C)c5ccccc5,"N,N-Bis((S)-1-phenylethyl)dibenzo[d,f][1,3,2]dioxaphosphepin-6-amine"
2061,40,60,0,101.29,1.37,TRUE,376355-58-7,C[C@@H](N(P(Oc1ccccc12)Oc3c2cccc3)[C@@H](c4ccccc4)C)c5ccccc5,"N,N-Bis((S)-1-phenylethyl)dibenzo[d,f][1,3,2]dioxaphosphepin-6-amine"
2061,40,60,10,112.72,0.88,TRUE,376355-58-7,C[C@@H](N(P(Oc1ccccc12)Oc3c2cccc3)[C@@H](c4ccccc4)C)c5ccccc5,"N,N-Bis((S)-1-phenylethyl)dibenzo[d,f][1,3,2]dioxaphosphepin-6-amine"
2061,40,60,10,103.18,0.91,TRUE,376355-58-7,C[C@@H](N(P(Oc1ccccc12)Oc3c2cccc3)[C@@H](c4ccccc4)C)c5ccccc5,"N,N-Bis((S)-1-phenylethyl)dibenzo[d,f][1,3,2]dioxaphosphepin-6-amine"
2061,40,60,10,108.51,0.87,TRUE,376355-58-7,C[C@@H](N(P(Oc1ccccc12)Oc3c2cccc3)[C@@H](c4ccccc4)C)c5ccccc5,"N,N-Bis((S)-1-phenylethyl)dibenzo[d,f][1,3,2]dioxaphosphepin-6-amine"
2061,50,50,0,111.10,1.03,TRUE,376355-58-7,C[C@@H](N(P(Oc1ccccc12)Oc3c2cccc3)[C@@H](c4ccccc4)C)c5ccccc5,"N,N-Bis((S)-1-phenylethyl)dibenzo[d,f][1,3,2]dioxaphosphepin-6-amine"
2061,50,50,0,94.96,1.08,TRUE,376355-58-7,C[C@@H](N(P(Oc1ccccc12)Oc3c2cccc3)[C@@H](c4ccccc4)C)c5ccccc5,"N,N-Bis((S)-1-phenylethyl)dibenzo[d,f][1,3,2]dioxaphosphepin-6-amine"
2061,50,50,0,107.07,1.08,TRUE,376355-58-7,C[C@@H](N(P(Oc1ccccc12)Oc3c2cccc3)[C@@H](c4ccccc4)C)c5ccccc5,"N,N-Bis((S)-1-phenylethyl)dibenzo[d,f][1,3,2]dioxaphosphepin-6-amine"
2061,50,50,10,118.21,0.82,TRUE,376355-58-7,C[C@@H](N(P(Oc1ccccc12)Oc3c2cccc3)[C@@H](c4ccccc4)C)c5ccccc5,"N,N-Bis((S)-1-phenylethyl)dibenzo[d,f][1,3,2]dioxaphosphepin-6-amine"
2061,50,50,10,117.98,0.65,TRUE,376355-58-7,C[C@@H](N(P(Oc1ccccc12)Oc3c2cccc3)[C@@H](c4ccccc4)C)c5ccccc5,"N,N-Bis((S)-1-phenylethyl)dibenzo[d,f][1,3,2]dioxaphosphepin-6-amine"
2061,50,50,10,121.53,0.72,TRUE,376355-58-7,C[C@@H](N(P(Oc1ccccc12)Oc3c2cccc3)[C@@H](c4ccccc4)C)c5ccccc5,"N,N-Bis((S)-1-phenylethyl)dibenzo[d,f][1,3,2]dioxaphosphepin-6-amine"
2061,60,40,0,96.92,0.92,TRUE,376355-58-7,C[C@@H](N(P(Oc1ccccc12)Oc3c2cccc3)[C@@H](c4ccccc4)C)c5ccccc5,"N,N-Bis((S)-1-phenylethyl)dibenzo[d,f][1,3,2]dioxaphosphepin-6-amine"
2061,60,40,0,85.79,0.96,TRUE,376355-58-7,C[C@@H](N(P(Oc1ccccc12)Oc3c2cccc3)[C@@H](c4ccccc4)C)c5ccccc5,"N,N-Bis((S)-1-phenylethyl)dibenzo[d,f][1,3,2]dioxaphosphepin-6-amine"
2061,60,40,0,108.66,0.96,TRUE,376355-58-7,C[C@@H](N(P(Oc1ccccc12)Oc3c2cccc3)[C@@H](c4ccccc4)C)c5ccccc5,"N,N-Bis((S)-1-phenylethyl)dibenzo[d,f][1,3,2]dioxaphosphepin-6-amine"
2061,60,40,10,146.42,0.65,TRUE,376355-58-7,C[C@@H](N(P(Oc1ccccc12)Oc3c2cccc3)[C@@H](c4ccccc4)C)c5ccccc5,"N,N-Bis((S)-1-phenylethyl)dibenzo[d,f][1,3,2]dioxaphosphepin-6-amine"
2061,60,40,10,159.19,0.66,TRUE,376355-58-7,C[C@@H](N(P(Oc1ccccc12)Oc3c2cccc3)[C@@H](c4ccccc4)C)c5ccccc5,"N,N-Bis((S)-1-phenylethyl)dibenzo[d,f][1,3,2]dioxaphosphepin-6-amine"
2061,60,40,10,118.54,0.55,TRUE,376355-58-7,C[C@@H](N(P(Oc1ccccc12)Oc3c2cccc3)[C@@H](c4ccccc4)C)c5ccccc5,"N,N-Bis((S)-1-phenylethyl)dibenzo[d,f][1,3,2]dioxaphosphepin-6-amine"
2061,70,30,0,102.45,0.79,TRUE,376355-58-7,C[C@@H](N(P(Oc1ccccc12)Oc3c2cccc3)[C@@H](c4ccccc4)C)c5ccccc5,"N,N-Bis((S)-1-phenylethyl)dibenzo[d,f][1,3,2]dioxaphosphepin-6-amine"
2061,70,30,0,94.86,0.86,TRUE,376355-58-7,C[C@@H](N(P(Oc1ccccc12)Oc3c2cccc3)[C@@H](c4ccccc4)C)c5ccccc5,"N,N-Bis((S)-1-phenylethyl)dibenzo[d,f][1,3,2]dioxaphosphepin-6-amine"
2061,70,30,0,108.63,0.88,TRUE,376355-58-7,C[C@@H](N(P(Oc1ccccc12)Oc3c2cccc3)[C@@H](c4ccccc4)C)c5ccccc5,"N,N-Bis((S)-1-phenylethyl)dibenzo[d,f][1,3,2]dioxaphosphepin-6-amine"
2061,70,30,10,122.69,0.42,TRUE,376355-58-7,C[C@@H](N(P(Oc1ccccc12)Oc3c2cccc3)[C@@H](c4ccccc4)C)c5ccccc5,"N,N-Bis((S)-1-phenylethyl)dibenzo[d,f][1,3,2]dioxaphosphepin-6-amine"
2061,70,30,10,98.07,0.38,TRUE,376355-58-7,C[C@@H](N(P(Oc1ccccc12)Oc3c2cccc3)[C@@H](c4ccccc4)C)c5ccccc5,"N,N-Bis((S)-1-phenylethyl)dibenzo[d,f][1,3,2]dioxaphosphepin-6-amine"
2061,70,30,10,153.28,0.56,TRUE,376355-58-7,C[C@@H](N(P(Oc1ccccc12)Oc3c2cccc3)[C@@H](c4ccccc4)C)c5ccccc5,"N,N-Bis((S)-1-phenylethyl)dibenzo[d,f][1,3,2]dioxaphosphepin-6-amine"
2061,80,20,0,98.75,0.79,TRUE,376355-58-7,C[C@@H](N(P(Oc1ccccc12)Oc3c2cccc3)[C@@H](c4ccccc4)C)c5ccccc5,"N,N-Bis((S)-1-phenylethyl)dibenzo[d,f][1,3,2]dioxaphosphepin-6-amine"
2061,80,20,0,113.98,0.70,TRUE,376355-58-7,C[C@@H](N(P(Oc1ccccc12)Oc3c2cccc3)[C@@H](c4ccccc4)C)c5ccccc5,"N,N-Bis((S)-1-phenylethyl)dibenzo[d,f][1,3,2]dioxaphosphepin-6-amine"
2061,80,20,0,98.88,0.79,TRUE,376355-58-7,C[C@@H](N(P(Oc1ccccc12)Oc3c2cccc3)[C@@H](c4ccccc4)C)c5ccccc5,"N,N-Bis((S)-1-phenylethyl)dibenzo[d,f][1,3,2]dioxaphosphepin-6-amine"
2061,80,20,10,106.06,0.23,TRUE,376355-58-7,C[C@@H](N(P(Oc1ccccc12)Oc3c2cccc3)[C@@H](c4ccccc4)C)c5ccccc5,"N,N-Bis((S)-1-phenylethyl)dibenzo[d,f][1,3,2]dioxaphosphepin-6-amine"
2061,80,20,10,107.81,0.32,TRUE,376355-58-7,C[C@@H](N(P(Oc1ccccc12)Oc3c2cccc3)[C@@H](c4ccccc4)C)c5ccccc5,"N,N-Bis((S)-1-phenylethyl)dibenzo[d,f][1,3,2]dioxaphosphepin-6-amine"
2061,80,20,10,117.44,0.22,TRUE,376355-58-7,C[C@@H](N(P(Oc1ccccc12)Oc3c2cccc3)[C@@H](c4ccccc4)C)c5ccccc5,"N,N-Bis((S)-1-phenylethyl)dibenzo[d,f][1,3,2]dioxaphosphepin-6-amine"
2061,95,5,0,97.19,0.70,TRUE,376355-58-7,C[C@@H](N(P(Oc1ccccc12)Oc3c2cccc3)[C@@H](c4ccccc4)C)c5ccccc5,"N,N-Bis((S)-1-phenylethyl)dibenzo[d,f][1,3,2]dioxaphosphepin-6-amine"
2061,95,5,0,111.14,0.74,TRUE,376355-58-7,C[C@@H](N(P(Oc1ccccc12)Oc3c2cccc3)[C@@H](c4ccccc4)C)c5ccccc5,"N,N-Bis((S)-1-phenylethyl)dibenzo[d,f][1,3,2]dioxaphosphepin-6-amine"
2061,95,5,0,103.87,0.65,TRUE,376355-58-7,C[C@@H](N(P(Oc1ccccc12)Oc3c2cccc3)[C@@H](c4ccccc4)C)c5ccccc5,"N,N-Bis((S)-1-phenylethyl)dibenzo[d,f][1,3,2]dioxaphosphepin-6-amine"
2061,95,5,10,96.85,,FALSE,376355-58-7,C[C@@H](N(P(Oc1ccccc12)Oc3c2cccc3)[C@@H](c4ccccc4)C)c5ccccc5,"N,N-Bis((S)-1-phenylethyl)dibenzo[d,f][1,3,2]dioxaphosphepin-6-amine"
2061,95,5,10,145.13,,FALSE,376355-58-7,C[C@@H](N(P(Oc1ccccc12)Oc3c2cccc3)[C@@H](c4ccccc4)C)c5ccccc5,"N,N-Bis((S)-1-phenylethyl)dibenzo[d,f][1,3,2]dioxaphosphepin-6-amine"
2061,95,5,10,91.56,,TRUE,376355-58-7,C[C@@H](N(P(Oc1ccccc12)Oc3c2cccc3)[C@@H](c4ccccc4)C)c5ccccc5,"N,N-Bis((S)-1-phenylethyl)dibenzo[d,f][1,3,2]dioxaphosphepin-6-amine"
2062,0,100,0,117.57,2.27,TRUE,342813-25-6,C[C@@H](N(P(Oc(c12)ccc3c2cccc3)Oc(cc4)c1c5c4cccc5)[C@@H](c6cccc7c6cccc7)C)c(ccc8)c9c8cccc9,"11bS-N,N-Bis[(1R)-1-(1-naphthalenyl)ethyl]dinaphtho[2,1-d:1',2'-f][1,3,2]dioxaphosphepin-4-amine"
2062,0,100,0,102.87,2.49,TRUE,342813-25-6,C[C@@H](N(P(Oc(c12)ccc3c2cccc3)Oc(cc4)c1c5c4cccc5)[C@@H](c6cccc7c6cccc7)C)c(ccc8)c9c8cccc9,"11bS-N,N-Bis[(1R)-1-(1-naphthalenyl)ethyl]dinaphtho[2,1-d:1',2'-f][1,3,2]dioxaphosphepin-4-amine"
2062,0,100,0,91.20,2.77,TRUE,342813-25-6,C[C@@H](N(P(Oc(c12)ccc3c2cccc3)Oc(cc4)c1c5c4cccc5)[C@@H](c6cccc7c6cccc7)C)c(ccc8)c9c8cccc9,"11bS-N,N-Bis[(1R)-1-(1-naphthalenyl)ethyl]dinaphtho[2,1-d:1',2'-f][1,3,2]dioxaphosphepin-4-amine"
2062,0,100,10,96.90,1.92,TRUE,342813-25-6,C[C@@H](N(P(Oc(c12)ccc3c2cccc3)Oc(cc4)c1c5c4cccc5)[C@@H](c6cccc7c6cccc7)C)c(ccc8)c9c8cccc9,"11bS-N,N-Bis[(1R)-1-(1-naphthalenyl)ethyl]dinaphtho[2,1-d:1',2'-f][1,3,2]dioxaphosphepin-4-amine"
2062,0,100,10,74.91,,TRUE,342813-25-6,C[C@@H](N(P(Oc(c12)ccc3c2cccc3)Oc(cc4)c1c5c4cccc5)[C@@H](c6cccc7c6cccc7)C)c(ccc8)c9c8cccc9,"11bS-N,N-Bis[(1R)-1-(1-naphthalenyl)ethyl]dinaphtho[2,1-d:1',2'-f][1,3,2]dioxaphosphepin-4-amine"
2062,0,100,10,104.90,2.37,TRUE,342813-25-6,C[C@@H](N(P(Oc(c12)ccc3c2cccc3)Oc(cc4)c1c5c4cccc5)[C@@H](c6cccc7c6cccc7)C)c(ccc8)c9c8cccc9,"11bS-N,N-Bis[(1R)-1-(1-naphthalenyl)ethyl]dinaphtho[2,1-d:1',2'-f][1,3,2]dioxaphosphepin-4-amine"
2062,0,100,10,142.17,1.70,TRUE,342813-25-6,C[C@@H](N(P(Oc(c12)ccc3c2cccc3)Oc(cc4)c1c5c4cccc5)[C@@H](c6cccc7c6cccc7)C)c(ccc8)c9c8cccc9,"11bS-N,N-Bis[(1R)-1-(1-naphthalenyl)ethyl]dinaphtho[2,1-d:1',2'-f][1,3,2]dioxaphosphepin-4-amine"
2062,20,80,0,99.48,1.43,TRUE,342813-25-6,C[C@@H](N(P(Oc(c12)ccc3c2cccc3)Oc(cc4)c1c5c4cccc5)[C@@H](c6cccc7c6cccc7)C)c(ccc8)c9c8cccc9,"11bS-N,N-Bis[(1R)-1-(1-naphthalenyl)ethyl]dinaphtho[2,1-d:1',2'-f][1,3,2]dioxaphosphepin-4-amine"
2062,20,80,0,104.30,1.48,TRUE,342813-25-6,C[C@@H](N(P(Oc(c12)ccc3c2cccc3)Oc(cc4)c1c5c4cccc5)[C@@H](c6cccc7c6cccc7)C)c(ccc8)c9c8cccc9,"11bS-N,N-Bis[(1R)-1-(1-naphthalenyl)ethyl]dinaphtho[2,1-d:1',2'-f][1,3,2]dioxaphosphepin-4-amine"
2062,20,80,0,100.69,1.30,TRUE,342813-25-6,C[C@@H](N(P(Oc(c12)ccc3c2cccc3)Oc(cc4)c1c5c4cccc5)[C@@H](c6cccc7c6cccc7)C)c(ccc8)c9c8cccc9,"11bS-N,N-Bis[(1R)-1-(1-naphthalenyl)ethyl]dinaphtho[2,1-d:1',2'-f][1,3,2]dioxaphosphepin-4-amine"
2062,20,80,10,155.06,1.10,TRUE,342813-25-6,C[C@@H](N(P(Oc(c12)ccc3c2cccc3)Oc(cc4)c1c5c4cccc5)[C@@H](c6cccc7c6cccc7)C)c(ccc8)c9c8cccc9,"11bS-N,N-Bis[(1R)-1-(1-naphthalenyl)ethyl]dinaphtho[2,1-d:1',2'-f][1,3,2]dioxaphosphepin-4-amine"
2062,20,80,10,161.48,1.19,TRUE,342813-25-6,C[C@@H](N(P(Oc(c12)ccc3c2cccc3)Oc(cc4)c1c5c4cccc5)[C@@H](c6cccc7c6cccc7)C)c(ccc8)c9c8cccc9,"11bS-N,N-Bis[(1R)-1-(1-naphthalenyl)ethyl]dinaphtho[2,1-d:1',2'-f][1,3,2]dioxaphosphepin-4-amine"
2062,20,80,10,131.50,1.23,TRUE,342813-25-6,C[C@@H](N(P(Oc(c12)ccc3c2cccc3)Oc(cc4)c1c5c4cccc5)[C@@H](c6cccc7c6cccc7)C)c(ccc8)c9c8cccc9,"11bS-N,N-Bis[(1R)-1-(1-naphthalenyl)ethyl]dinaphtho[2,1-d:1',2'-f][1,3,2]dioxaphosphepin-4-amine"
2062,30,70,0,100.75,1.13,TRUE,342813-25-6,C[C@@H](N(P(Oc(c12)ccc3c2cccc3)Oc(cc4)c1c5c4cccc5)[C@@H](c6cccc7c6cccc7)C)c(ccc8)c9c8cccc9,"11bS-N,N-Bis[(1R)-1-(1-naphthalenyl)ethyl]dinaphtho[2,1-d:1',2'-f][1,3,2]dioxaphosphepin-4-amine"
2062,30,70,0,95.68,1.33,TRUE,342813-25-6,C[C@@H](N(P(Oc(c12)ccc3c2cccc3)Oc(cc4)c1c5c4cccc5)[C@@H](c6cccc7c6cccc7)C)c(ccc8)c9c8cccc9,"11bS-N,N-Bis[(1R)-1-(1-naphthalenyl)ethyl]dinaphtho[2,1-d:1',2'-f][1,3,2]dioxaphosphepin-4-amine"
2062,30,70,0,95.57,1.08,TRUE,342813-25-6,C[C@@H](N(P(Oc(c12)ccc3c2cccc3)Oc(cc4)c1c5c4cccc5)[C@@H](c6cccc7c6cccc7)C)c(ccc8)c9c8cccc9,"11bS-N,N-Bis[(1R)-1-(1-naphthalenyl)ethyl]dinaphtho[2,1-d:1',2'-f][1,3,2]dioxaphosphepin-4-amine"
2062,30,70,10,161.92,0.95,TRUE,342813-25-6,C[C@@H](N(P(Oc(c12)ccc3c2cccc3)Oc(cc4)c1c5c4cccc5)[C@@H](c6cccc7c6cccc7)C)c(ccc8)c9c8cccc9,"11bS-N,N-Bis[(1R)-1-(1-naphthalenyl)ethyl]dinaphtho[2,1-d:1',2'-f][1,3,2]dioxaphosphepin-4-amine"
2062,30,70,10,103.46,1.05,TRUE,342813-25-6,C[C@@H](N(P(Oc(c12)ccc3c2cccc3)Oc(cc4)c1c5c4cccc5)[C@@H](c6cccc7c6cccc7)C)c(ccc8)c9c8cccc9,"11bS-N,N-Bis[(1R)-1-(1-naphthalenyl)ethyl]dinaphtho[2,1-d:1',2'-f][1,3,2]dioxaphosphepin-4-amine"
2062,30,70,10,107.32,0.98,TRUE,342813-25-6,C[C@@H](N(P(Oc(c12)ccc3c2cccc3)Oc(cc4)c1c5c4cccc5)[C@@H](c6cccc7c6cccc7)C)c(ccc8)c9c8cccc9,"11bS-N,N-Bis[(1R)-1-(1-naphthalenyl)ethyl]dinaphtho[2,1-d:1',2'-f][1,3,2]dioxaphosphepin-4-amine"
2062,40,60,0,95.36,1.03,TRUE,342813-25-6,C[C@@H](N(P(Oc(c12)ccc3c2cccc3)Oc(cc4)c1c5c4cccc5)[C@@H](c6cccc7c6cccc7)C)c(ccc8)c9c8cccc9,"11bS-N,N-Bis[(1R)-1-(1-naphthalenyl)ethyl]dinaphtho[2,1-d:1',2'-f][1,3,2]dioxaphosphepin-4-amine"
2062,40,60,0,93.00,1.04,TRUE,342813-25-6,C[C@@H](N(P(Oc(c12)ccc3c2cccc3)Oc(cc4)c1c5c4cccc5)[C@@H](c6cccc7c6cccc7)C)c(ccc8)c9c8cccc9,"11bS-N,N-Bis[(1R)-1-(1-naphthalenyl)ethyl]dinaphtho[2,1-d:1',2'-f][1,3,2]dioxaphosphepin-4-amine"
2062,40,60,0,113.20,0.33,TRUE,342813-25-6,C[C@@H](N(P(Oc(c12)ccc3c2cccc3)Oc(cc4)c1c5c4cccc5)[C@@H](c6cccc7c6cccc7)C)c(ccc8)c9c8cccc9,"11bS-N,N-Bis[(1R)-1-(1-naphthalenyl)ethyl]dinaphtho[2,1-d:1',2'-f][1,3,2]dioxaphosphepin-4-amine"
