Repository: robinson-group/RadboudChemAI

# Data on reactions

## Baltussen_2024_with_labels.csv

timsTOF data on the steady-state composition of the formose reaction at varying
concentrations of formaldehyde and NaOH. Labels have been manually added to the
data in a pattern.

### Citation:

```
@article{baltussen2024,
  title = {Chemical Reservoir Computation in a Self-Organizing Reaction Network},
  author = {Baltussen, Mathieu G. and De Jong, Thijs J. and Duez, Quentin and Robinson, William E. and Huck, Wilhelm T. S.},
  date = {2024-06-26},
  journaltitle = {Nature},
  shortjournal = {Nature},
  issn = {0028-0836, 1476-4687},
  doi = {10.1038/s41586-024-07567-x},
  url = {https://www.nature.com/articles/s41586-024-07567-x},

File: data/reactions/McFadden_2024_front_rate_t-max.csv (part 3 of 6)
Kraken_ID,dicyclopentediene/ mol%,5-ethylidene-2-norbornene/ mol%,dihydrofuran/ mol%,T_max,Front_rate_mm/s,FROMP_worked,CAS,SMILES,Name
2062,40,60,10,122.68,0.78,TRUE,342813-25-6,C[C@@H](N(P(Oc(c12)ccc3c2cccc3)Oc(cc4)c1c5c4cccc5)[C@@H](c6cccc7c6cccc7)C)c(ccc8)c9c8cccc9,"11bS-N,N-Bis[(1R)-1-(1-naphthalenyl)ethyl]dinaphtho[2,1-d:1',2'-f][1,3,2]dioxaphosphepin-4-amine"
2062,40,60,10,103.70,0.83,TRUE,342813-25-6,C[C@@H](N(P(Oc(c12)ccc3c2cccc3)Oc(cc4)c1c5c4cccc5)[C@@H](c6cccc7c6cccc7)C)c(ccc8)c9c8cccc9,"11bS-N,N-Bis[(1R)-1-(1-naphthalenyl)ethyl]dinaphtho[2,1-d:1',2'-f][1,3,2]dioxaphosphepin-4-amine"
2062,40,60,10,103.40,0.87,TRUE,342813-25-6,C[C@@H](N(P(Oc(c12)ccc3c2cccc3)Oc(cc4)c1c5c4cccc5)[C@@H](c6cccc7c6cccc7)C)c(ccc8)c9c8cccc9,"11bS-N,N-Bis[(1R)-1-(1-naphthalenyl)ethyl]dinaphtho[2,1-d:1',2'-f][1,3,2]dioxaphosphepin-4-amine"
2062,50,50,0,90.01,1.17,TRUE,342813-25-6,C[C@@H](N(P(Oc(c12)ccc3c2cccc3)Oc(cc4)c1c5c4cccc5)[C@@H](c6cccc7c6cccc7)C)c(ccc8)c9c8cccc9,"11bS-N,N-Bis[(1R)-1-(1-naphthalenyl)ethyl]dinaphtho[2,1-d:1',2'-f][1,3,2]dioxaphosphepin-4-amine"
2062,50,50,0,101.02,1.04,TRUE,342813-25-6,C[C@@H](N(P(Oc(c12)ccc3c2cccc3)Oc(cc4)c1c5c4cccc5)[C@@H](c6cccc7c6cccc7)C)c(ccc8)c9c8cccc9,"11bS-N,N-Bis[(1R)-1-(1-naphthalenyl)ethyl]dinaphtho[2,1-d:1',2'-f][1,3,2]dioxaphosphepin-4-amine"
2062,50,50,0,95.52,1.13,TRUE,342813-25-6,C[C@@H](N(P(Oc(c12)ccc3c2cccc3)Oc(cc4)c1c5c4cccc5)[C@@H](c6cccc7c6cccc7)C)c(ccc8)c9c8cccc9,"11bS-N,N-Bis[(1R)-1-(1-naphthalenyl)ethyl]dinaphtho[2,1-d:1',2'-f][1,3,2]dioxaphosphepin-4-amine"
2062,50,50,10,123.97,0.63,TRUE,342813-25-6,C[C@@H](N(P(Oc(c12)ccc3c2cccc3)Oc(cc4)c1c5c4cccc5)[C@@H](c6cccc7c6cccc7)C)c(ccc8)c9c8cccc9,"11bS-N,N-Bis[(1R)-1-(1-naphthalenyl)ethyl]dinaphtho[2,1-d:1',2'-f][1,3,2]dioxaphosphepin-4-amine"
2062,50,50,10,131.58,0.65,TRUE,342813-25-6,C[C@@H](N(P(Oc(c12)ccc3c2cccc3)Oc(cc4)c1c5c4cccc5)[C@@H](c6cccc7c6cccc7)C)c(ccc8)c9c8cccc9,"11bS-N,N-Bis[(1R)-1-(1-naphthalenyl)ethyl]dinaphtho[2,1-d:1',2'-f][1,3,2]dioxaphosphepin-4-amine"
2062,50,50,10,124.13,0.66,TRUE,342813-25-6,C[C@@H](N(P(Oc(c12)ccc3c2cccc3)Oc(cc4)c1c5c4cccc5)[C@@H](c6cccc7c6cccc7)C)c(ccc8)c9c8cccc9,"11bS-N,N-Bis[(1R)-1-(1-naphthalenyl)ethyl]dinaphtho[2,1-d:1',2'-f][1,3,2]dioxaphosphepin-4-amine"
2062,60,40,0,105.44,0.85,TRUE,342813-25-6,C[C@@H](N(P(Oc(c12)ccc3c2cccc3)Oc(cc4)c1c5c4cccc5)[C@@H](c6cccc7c6cccc7)C)c(ccc8)c9c8cccc9,"11bS-N,N-Bis[(1R)-1-(1-naphthalenyl)ethyl]dinaphtho[2,1-d:1',2'-f][1,3,2]dioxaphosphepin-4-amine"
2062,60,40,0,121.39,0.90,TRUE,342813-25-6,C[C@@H](N(P(Oc(c12)ccc3c2cccc3)Oc(cc4)c1c5c4cccc5)[C@@H](c6cccc7c6cccc7)C)c(ccc8)c9c8cccc9,"11bS-N,N-Bis[(1R)-1-(1-naphthalenyl)ethyl]dinaphtho[2,1-d:1',2'-f][1,3,2]dioxaphosphepin-4-amine"
2062,60,40,0,94.96,1.02,TRUE,342813-25-6,C[C@@H](N(P(Oc(c12)ccc3c2cccc3)Oc(cc4)c1c5c4cccc5)[C@@H](c6cccc7c6cccc7)C)c(ccc8)c9c8cccc9,"11bS-N,N-Bis[(1R)-1-(1-naphthalenyl)ethyl]dinaphtho[2,1-d:1',2'-f][1,3,2]dioxaphosphepin-4-amine"
2062,60,40,10,151.71,0.81,TRUE,342813-25-6,C[C@@H](N(P(Oc(c12)ccc3c2cccc3)Oc(cc4)c1c5c4cccc5)[C@@H](c6cccc7c6cccc7)C)c(ccc8)c9c8cccc9,"11bS-N,N-Bis[(1R)-1-(1-naphthalenyl)ethyl]dinaphtho[2,1-d:1',2'-f][1,3,2]dioxaphosphepin-4-amine"
2062,60,40,10,109.39,0.58,TRUE,342813-25-6,C[C@@H](N(P(Oc(c12)ccc3c2cccc3)Oc(cc4)c1c5c4cccc5)[C@@H](c6cccc7c6cccc7)C)c(ccc8)c9c8cccc9,"11bS-N,N-Bis[(1R)-1-(1-naphthalenyl)ethyl]dinaphtho[2,1-d:1',2'-f][1,3,2]dioxaphosphepin-4-amine"
2062,60,40,10,115.45,0.63,TRUE,342813-25-6,C[C@@H](N(P(Oc(c12)ccc3c2cccc3)Oc(cc4)c1c5c4cccc5)[C@@H](c6cccc7c6cccc7)C)c(ccc8)c9c8cccc9,"11bS-N,N-Bis[(1R)-1-(1-naphthalenyl)ethyl]dinaphtho[2,1-d:1',2'-f][1,3,2]dioxaphosphepin-4-amine"
2062,70,30,0,106.54,0.86,TRUE,342813-25-6,C[C@@H](N(P(Oc(c12)ccc3c2cccc3)Oc(cc4)c1c5c4cccc5)[C@@H](c6cccc7c6cccc7)C)c(ccc8)c9c8cccc9,"11bS-N,N-Bis[(1R)-1-(1-naphthalenyl)ethyl]dinaphtho[2,1-d:1',2'-f][1,3,2]dioxaphosphepin-4-amine"
2062,70,30,0,108.13,0.85,TRUE,342813-25-6,C[C@@H](N(P(Oc(c12)ccc3c2cccc3)Oc(cc4)c1c5c4cccc5)[C@@H](c6cccc7c6cccc7)C)c(ccc8)c9c8cccc9,"11bS-N,N-Bis[(1R)-1-(1-naphthalenyl)ethyl]dinaphtho[2,1-d:1',2'-f][1,3,2]dioxaphosphepin-4-amine"
2062,70,30,0,104.09,1.08,TRUE,342813-25-6,C[C@@H](N(P(Oc(c12)ccc3c2cccc3)Oc(cc4)c1c5c4cccc5)[C@@H](c6cccc7c6cccc7)C)c(ccc8)c9c8cccc9,"11bS-N,N-Bis[(1R)-1-(1-naphthalenyl)ethyl]dinaphtho[2,1-d:1',2'-f][1,3,2]dioxaphosphepin-4-amine"
2062,70,30,10,100.91,0.58,TRUE,342813-25-6,C[C@@H](N(P(Oc(c12)ccc3c2cccc3)Oc(cc4)c1c5c4cccc5)[C@@H](c6cccc7c6cccc7)C)c(ccc8)c9c8cccc9,"11bS-N,N-Bis[(1R)-1-(1-naphthalenyl)ethyl]dinaphtho[2,1-d:1',2'-f][1,3,2]dioxaphosphepin-4-amine"
2062,70,30,10,99.87,0.60,TRUE,342813-25-6,C[C@@H](N(P(Oc(c12)ccc3c2cccc3)Oc(cc4)c1c5c4cccc5)[C@@H](c6cccc7c6cccc7)C)c(ccc8)c9c8cccc9,"11bS-N,N-Bis[(1R)-1-(1-naphthalenyl)ethyl]dinaphtho[2,1-d:1',2'-f][1,3,2]dioxaphosphepin-4-amine"
2062,70,30,10,136.54,0.45,TRUE,342813-25-6,C[C@@H](N(P(Oc(c12)ccc3c2cccc3)Oc(cc4)c1c5c4cccc5)[C@@H](c6cccc7c6cccc7)C)c(ccc8)c9c8cccc9,"11bS-N,N-Bis[(1R)-1-(1-naphthalenyl)ethyl]dinaphtho[2,1-d:1',2'-f][1,3,2]dioxaphosphepin-4-amine"
2062,80,20,0,102.65,0.70,TRUE,342813-25-6,C[C@@H](N(P(Oc(c12)ccc3c2cccc3)Oc(cc4)c1c5c4cccc5)[C@@H](c6cccc7c6cccc7)C)c(ccc8)c9c8cccc9,"11bS-N,N-Bis[(1R)-1-(1-naphthalenyl)ethyl]dinaphtho[2,1-d:1',2'-f][1,3,2]dioxaphosphepin-4-amine"
2062,80,20,0,85.98,,TRUE,342813-25-6,C[C@@H](N(P(Oc(c12)ccc3c2cccc3)Oc(cc4)c1c5c4cccc5)[C@@H](c6cccc7c6cccc7)C)c(ccc8)c9c8cccc9,"11bS-N,N-Bis[(1R)-1-(1-naphthalenyl)ethyl]dinaphtho[2,1-d:1',2'-f][1,3,2]dioxaphosphepin-4-amine"
2062,80,20,0,101.19,0.76,TRUE,342813-25-6,C[C@@H](N(P(Oc(c12)ccc3c2cccc3)Oc(cc4)c1c5c4cccc5)[C@@H](c6cccc7c6cccc7)C)c(ccc8)c9c8cccc9,"11bS-N,N-Bis[(1R)-1-(1-naphthalenyl)ethyl]dinaphtho[2,1-d:1',2'-f][1,3,2]dioxaphosphepin-4-amine"
2062,80,20,10,154.67,0.29,TRUE,342813-25-6,C[C@@H](N(P(Oc(c12)ccc3c2cccc3)Oc(cc4)c1c5c4cccc5)[C@@H](c6cccc7c6cccc7)C)c(ccc8)c9c8cccc9,"11bS-N,N-Bis[(1R)-1-(1-naphthalenyl)ethyl]dinaphtho[2,1-d:1',2'-f][1,3,2]dioxaphosphepin-4-amine"
2062,80,20,10,111.51,0.36,TRUE,342813-25-6,C[C@@H](N(P(Oc(c12)ccc3c2cccc3)Oc(cc4)c1c5c4cccc5)[C@@H](c6cccc7c6cccc7)C)c(ccc8)c9c8cccc9,"11bS-N,N-Bis[(1R)-1-(1-naphthalenyl)ethyl]dinaphtho[2,1-d:1',2'-f][1,3,2]dioxaphosphepin-4-amine"
2062,80,20,10,113.78,0.26,TRUE,342813-25-6,C[C@@H](N(P(Oc(c12)ccc3c2cccc3)Oc(cc4)c1c5c4cccc5)[C@@H](c6cccc7c6cccc7)C)c(ccc8)c9c8cccc9,"11bS-N,N-Bis[(1R)-1-(1-naphthalenyl)ethyl]dinaphtho[2,1-d:1',2'-f][1,3,2]dioxaphosphepin-4-amine"
2062,95,5,0,117.23,0.80,TRUE,342813-25-6,C[C@@H](N(P(Oc(c12)ccc3c2cccc3)Oc(cc4)c1c5c4cccc5)[C@@H](c6cccc7c6cccc7)C)c(ccc8)c9c8cccc9,"11bS-N,N-Bis[(1R)-1-(1-naphthalenyl)ethyl]dinaphtho[2,1-d:1',2'-f][1,3,2]dioxaphosphepin-4-amine"
2062,95,5,0,97.20,0.65,TRUE,342813-25-6,C[C@@H](N(P(Oc(c12)ccc3c2cccc3)Oc(cc4)c1c5c4cccc5)[C@@H](c6cccc7c6cccc7)C)c(ccc8)c9c8cccc9,"11bS-N,N-Bis[(1R)-1-(1-naphthalenyl)ethyl]dinaphtho[2,1-d:1',2'-f][1,3,2]dioxaphosphepin-4-amine"
2062,95,5,0,108.59,0.55,TRUE,342813-25-6,C[C@@H](N(P(Oc(c12)ccc3c2cccc3)Oc(cc4)c1c5c4cccc5)[C@@H](c6cccc7c6cccc7)C)c(ccc8)c9c8cccc9,"11bS-N,N-Bis[(1R)-1-(1-naphthalenyl)ethyl]dinaphtho[2,1-d:1',2'-f][1,3,2]dioxaphosphepin-4-amine"
2062,95,5,10,156.41,,FALSE,342813-25-6,C[C@@H](N(P(Oc(c12)ccc3c2cccc3)Oc(cc4)c1c5c4cccc5)[C@@H](c6cccc7c6cccc7)C)c(ccc8)c9c8cccc9,"11bS-N,N-Bis[(1R)-1-(1-naphthalenyl)ethyl]dinaphtho[2,1-d:1',2'-f][1,3,2]dioxaphosphepin-4-amine"
2062,95,5,10,87.28,,FALSE,342813-25-6,C[C@@H](N(P(Oc(c12)ccc3c2cccc3)Oc(cc4)c1c5c4cccc5)[C@@H](c6cccc7c6cccc7)C)c(ccc8)c9c8cccc9,"11bS-N,N-Bis[(1R)-1-(1-naphthalenyl)ethyl]dinaphtho[2,1-d:1',2'-f][1,3,2]dioxaphosphepin-4-amine"
2062,95,5,10,114.89,,FALSE,342813-25-6,C[C@@H](N(P(Oc(c12)ccc3c2cccc3)Oc(cc4)c1c5c4cccc5)[C@@H](c6cccc7c6cccc7)C)c(ccc8)c9c8cccc9,"11bS-N,N-Bis[(1R)-1-(1-naphthalenyl)ethyl]dinaphtho[2,1-d:1',2'-f][1,3,2]dioxaphosphepin-4-amine"
2063,0,100,0,121.06,2.44,TRUE,636559-55-2,N1(P(Oc(c23)ccc4c3cccc4)Oc(cc5)c2c6c5cccc6)CCCCC1,"(R)-1-(Dinaphtho[2,1-d:1',2'-f][1,3,2]dioxaphosphepin-4-yl)piperidine"
2063,0,100,0,107.90,2.26,TRUE,636559-55-2,N1(P(Oc(c23)ccc4c3cccc4)Oc(cc5)c2c6c5cccc6)CCCCC1,"(R)-1-(Dinaphtho[2,1-d:1',2'-f][1,3,2]dioxaphosphepin-4-yl)piperidine"
2063,0,100,0,109.67,2.23,TRUE,636559-55-2,N1(P(Oc(c23)ccc4c3cccc4)Oc(cc5)c2c6c5cccc6)CCCCC1,"(R)-1-(Dinaphtho[2,1-d:1',2'-f][1,3,2]dioxaphosphepin-4-yl)piperidine"
2063,0,100,10,121.44,1.46,TRUE,636559-55-2,N1(P(Oc(c23)ccc4c3cccc4)Oc(cc5)c2c6c5cccc6)CCCCC1,"(R)-1-(Dinaphtho[2,1-d:1',2'-f][1,3,2]dioxaphosphepin-4-yl)piperidine"
2063,0,100,10,83.66,1.54,TRUE,636559-55-2,N1(P(Oc(c23)ccc4c3cccc4)Oc(cc5)c2c6c5cccc6)CCCCC1,"(R)-1-(Dinaphtho[2,1-d:1',2'-f][1,3,2]dioxaphosphepin-4-yl)piperidine"
2063,0,100,10,109.45,1.46,TRUE,636559-55-2,N1(P(Oc(c23)ccc4c3cccc4)Oc(cc5)c2c6c5cccc6)CCCCC1,"(R)-1-(Dinaphtho[2,1-d:1',2'-f][1,3,2]dioxaphosphepin-4-yl)piperidine"
2063,20,80,0,108.11,1.40,TRUE,636559-55-2,N1(P(Oc(c23)ccc4c3cccc4)Oc(cc5)c2c6c5cccc6)CCCCC1,"(R)-1-(Dinaphtho[2,1-d:1',2'-f][1,3,2]dioxaphosphepin-4-yl)piperidine"
2063,20,80,0,95.43,1.45,TRUE,636559-55-2,N1(P(Oc(c23)ccc4c3cccc4)Oc(cc5)c2c6c5cccc6)CCCCC1,"(R)-1-(Dinaphtho[2,1-d:1',2'-f][1,3,2]dioxaphosphepin-4-yl)piperidine"
2063,20,80,0,135.05,1.42,TRUE,636559-55-2,N1(P(Oc(c23)ccc4c3cccc4)Oc(cc5)c2c6c5cccc6)CCCCC1,"(R)-1-(Dinaphtho[2,1-d:1',2'-f][1,3,2]dioxaphosphepin-4-yl)piperidine"
2063,20,80,10,110.55,0.98,TRUE,636559-55-2,N1(P(Oc(c23)ccc4c3cccc4)Oc(cc5)c2c6c5cccc6)CCCCC1,"(R)-1-(Dinaphtho[2,1-d:1',2'-f][1,3,2]dioxaphosphepin-4-yl)piperidine"
2063,20,80,10,113.75,1.03,TRUE,636559-55-2,N1(P(Oc(c23)ccc4c3cccc4)Oc(cc5)c2c6c5cccc6)CCCCC1,"(R)-1-(Dinaphtho[2,1-d:1',2'-f][1,3,2]dioxaphosphepin-4-yl)piperidine"
2063,20,80,10,105.14,0.94,TRUE,636559-55-2,N1(P(Oc(c23)ccc4c3cccc4)Oc(cc5)c2c6c5cccc6)CCCCC1,"(R)-1-(Dinaphtho[2,1-d:1',2'-f][1,3,2]dioxaphosphepin-4-yl)piperidine"
2063,30,70,0,107.90,1.26,TRUE,636559-55-2,N1(P(Oc(c23)ccc4c3cccc4)Oc(cc5)c2c6c5cccc6)CCCCC1,"(R)-1-(Dinaphtho[2,1-d:1',2'-f][1,3,2]dioxaphosphepin-4-yl)piperidine"
2063,30,70,0,105.71,1.21,TRUE,636559-55-2,N1(P(Oc(c23)ccc4c3cccc4)Oc(cc5)c2c6c5cccc6)CCCCC1,"(R)-1-(Dinaphtho[2,1-d:1',2'-f][1,3,2]dioxaphosphepin-4-yl)piperidine"
2063,30,70,0,100.57,1.22,TRUE,636559-55-2,N1(P(Oc(c23)ccc4c3cccc4)Oc(cc5)c2c6c5cccc6)CCCCC1,"(R)-1-(Dinaphtho[2,1-d:1',2'-f][1,3,2]dioxaphosphepin-4-yl)piperidine"
2063,30,70,10,147.38,0.79,TRUE,636559-55-2,N1(P(Oc(c23)ccc4c3cccc4)Oc(cc5)c2c6c5cccc6)CCCCC1,"(R)-1-(Dinaphtho[2,1-d:1',2'-f][1,3,2]dioxaphosphepin-4-yl)piperidine"
2063,30,70,10,151.97,0.78,TRUE,636559-55-2,N1(P(Oc(c23)ccc4c3cccc4)Oc(cc5)c2c6c5cccc6)CCCCC1,"(R)-1-(Dinaphtho[2,1-d:1',2'-f][1,3,2]dioxaphosphepin-4-yl)piperidine"
2063,30,70,10,119.09,0.82,TRUE,636559-55-2,N1(P(Oc(c23)ccc4c3cccc4)Oc(cc5)c2c6c5cccc6)CCCCC1,"(R)-1-(Dinaphtho[2,1-d:1',2'-f][1,3,2]dioxaphosphepin-4-yl)piperidine"
2063,40,60,0,95.75,1.16,TRUE,636559-55-2,N1(P(Oc(c23)ccc4c3cccc4)Oc(cc5)c2c6c5cccc6)CCCCC1,"(R)-1-(Dinaphtho[2,1-d:1',2'-f][1,3,2]dioxaphosphepin-4-yl)piperidine"
2063,40,60,0,99.28,1.25,TRUE,636559-55-2,N1(P(Oc(c23)ccc4c3cccc4)Oc(cc5)c2c6c5cccc6)CCCCC1,"(R)-1-(Dinaphtho[2,1-d:1',2'-f][1,3,2]dioxaphosphepin-4-yl)piperidine"
2063,40,60,0,107.65,1.19,TRUE,636559-55-2,N1(P(Oc(c23)ccc4c3cccc4)Oc(cc5)c2c6c5cccc6)CCCCC1,"(R)-1-(Dinaphtho[2,1-d:1',2'-f][1,3,2]dioxaphosphepin-4-yl)piperidine"
2063,40,60,10,160.18,0.64,TRUE,636559-55-2,N1(P(Oc(c23)ccc4c3cccc4)Oc(cc5)c2c6c5cccc6)CCCCC1,"(R)-1-(Dinaphtho[2,1-d:1',2'-f][1,3,2]dioxaphosphepin-4-yl)piperidine"
2063,40,60,10,123.58,0.56,TRUE,636559-55-2,N1(P(Oc(c23)ccc4c3cccc4)Oc(cc5)c2c6c5cccc6)CCCCC1,"(R)-1-(Dinaphtho[2,1-d:1',2'-f][1,3,2]dioxaphosphepin-4-yl)piperidine"
2063,40,60,10,95.52,0.69,TRUE,636559-55-2,N1(P(Oc(c23)ccc4c3cccc4)Oc(cc5)c2c6c5cccc6)CCCCC1,"(R)-1-(Dinaphtho[2,1-d:1',2'-f][1,3,2]dioxaphosphepin-4-yl)piperidine"
2063,50,50,0,92.01,1.09,TRUE,636559-55-2,N1(P(Oc(c23)ccc4c3cccc4)Oc(cc5)c2c6c5cccc6)CCCCC1,"(R)-1-(Dinaphtho[2,1-d:1',2'-f][1,3,2]dioxaphosphepin-4-yl)piperidine"
2063,50,50,0,91.73,1.02,TRUE,636559-55-2,N1(P(Oc(c23)ccc4c3cccc4)Oc(cc5)c2c6c5cccc6)CCCCC1,"(R)-1-(Dinaphtho[2,1-d:1',2'-f][1,3,2]dioxaphosphepin-4-yl)piperidine"
2063,50,50,10,114.96,0.53,TRUE,636559-55-2,N1(P(Oc(c23)ccc4c3cccc4)Oc(cc5)c2c6c5cccc6)CCCCC1,"(R)-1-(Dinaphtho[2,1-d:1',2'-f][1,3,2]dioxaphosphepin-4-yl)piperidine"
2063,50,50,10,102.03,0.54,TRUE,636559-55-2,N1(P(Oc(c23)ccc4c3cccc4)Oc(cc5)c2c6c5cccc6)CCCCC1,"(R)-1-(Dinaphtho[2,1-d:1',2'-f][1,3,2]dioxaphosphepin-4-yl)piperidine"
2063,50,50,10,155.03,0.55,TRUE,636559-55-2,N1(P(Oc(c23)ccc4c3cccc4)Oc(cc5)c2c6c5cccc6)CCCCC1,"(R)-1-(Dinaphtho[2,1-d:1',2'-f][1,3,2]dioxaphosphepin-4-yl)piperidine"
2063,60,40,0,110.25,0.88,TRUE,636559-55-2,N1(P(Oc(c23)ccc4c3cccc4)Oc(cc5)c2c6c5cccc6)CCCCC1,"(R)-1-(Dinaphtho[2,1-d:1',2'-f][1,3,2]dioxaphosphepin-4-yl)piperidine"
2063,60,40,0,96.37,0.92,TRUE,636559-55-2,N1(P(Oc(c23)ccc4c3cccc4)Oc(cc5)c2c6c5cccc6)CCCCC1,"(R)-1-(Dinaphtho[2,1-d:1',2'-f][1,3,2]dioxaphosphepin-4-yl)piperidine"
2063,60,40,0,103.33,0.93,TRUE,636559-55-2,N1(P(Oc(c23)ccc4c3cccc4)Oc(cc5)c2c6c5cccc6)CCCCC1,"(R)-1-(Dinaphtho[2,1-d:1',2'-f][1,3,2]dioxaphosphepin-4-yl)piperidine"
2063,60,40,0,116.95,1.01,TRUE,636559-55-2,N1(P(Oc(c23)ccc4c3cccc4)Oc(cc5)c2c6c5cccc6)CCCCC1,"(R)-1-(Dinaphtho[2,1-d:1',2'-f][1,3,2]dioxaphosphepin-4-yl)piperidine"
2063,60,40,10,116.27,0.42,TRUE,636559-55-2,N1(P(Oc(c23)ccc4c3cccc4)Oc(cc5)c2c6c5cccc6)CCCCC1,"(R)-1-(Dinaphtho[2,1-d:1',2'-f][1,3,2]dioxaphosphepin-4-yl)piperidine"
2063,60,40,10,131.96,0.40,TRUE,636559-55-2,N1(P(Oc(c23)ccc4c3cccc4)Oc(cc5)c2c6c5cccc6)CCCCC1,"(R)-1-(Dinaphtho[2,1-d:1',2'-f][1,3,2]dioxaphosphepin-4-yl)piperidine"
2063,70,30,0,121.53,0.73,TRUE,636559-55-2,N1(P(Oc(c23)ccc4c3cccc4)Oc(cc5)c2c6c5cccc6)CCCCC1,"(R)-1-(Dinaphtho[2,1-d:1',2'-f][1,3,2]dioxaphosphepin-4-yl)piperidine"
2063,70,30,0,94.69,0.84,TRUE,636559-55-2,N1(P(Oc(c23)ccc4c3cccc4)Oc(cc5)c2c6c5cccc6)CCCCC1,"(R)-1-(Dinaphtho[2,1-d:1',2'-f][1,3,2]dioxaphosphepin-4-yl)piperidine"
2063,70,30,0,105.98,0.82,TRUE,636559-55-2,N1(P(Oc(c23)ccc4c3cccc4)Oc(cc5)c2c6c5cccc6)CCCCC1,"(R)-1-(Dinaphtho[2,1-d:1',2'-f][1,3,2]dioxaphosphepin-4-yl)piperidine"
2063,70,30,10,111.79,0.28,TRUE,636559-55-2,N1(P(Oc(c23)ccc4c3cccc4)Oc(cc5)c2c6c5cccc6)CCCCC1,"(R)-1-(Dinaphtho[2,1-d:1',2'-f][1,3,2]dioxaphosphepin-4-yl)piperidine"
2063,70,30,10,139.55,0.33,TRUE,636559-55-2,N1(P(Oc(c23)ccc4c3cccc4)Oc(cc5)c2c6c5cccc6)CCCCC1,"(R)-1-(Dinaphtho[2,1-d:1',2'-f][1,3,2]dioxaphosphepin-4-yl)piperidine"
2063,70,30,10,148.71,0.33,TRUE,636559-55-2,N1(P(Oc(c23)ccc4c3cccc4)Oc(cc5)c2c6c5cccc6)CCCCC1,"(R)-1-(Dinaphtho[2,1-d:1',2'-f][1,3,2]dioxaphosphepin-4-yl)piperidine"
2063,70,30,10,118.13,0.46,TRUE,636559-55-2,N1(P(Oc(c23)ccc4c3cccc4)Oc(cc5)c2c6c5cccc6)CCCCC1,"(R)-1-(Dinaphtho[2,1-d:1',2'-f][1,3,2]dioxaphosphepin-4-yl)piperidine"
2063,80,20,0,112.20,0.64,TRUE,636559-55-2,N1(P(Oc(c23)ccc4c3cccc4)Oc(cc5)c2c6c5cccc6)CCCCC1,"(R)-1-(Dinaphtho[2,1-d:1',2'-f][1,3,2]dioxaphosphepin-4-yl)piperidine"
2063,80,20,0,88.32,0.69,TRUE,636559-55-2,N1(P(Oc(c23)ccc4c3cccc4)Oc(cc5)c2c6c5cccc6)CCCCC1,"(R)-1-(Dinaphtho[2,1-d:1',2'-f][1,3,2]dioxaphosphepin-4-yl)piperidine"
2063,80,20,0,104.29,0.75,TRUE,636559-55-2,N1(P(Oc(c23)ccc4c3cccc4)Oc(cc5)c2c6c5cccc6)CCCCC1,"(R)-1-(Dinaphtho[2,1-d:1',2'-f][1,3,2]dioxaphosphepin-4-yl)piperidine"
2063,80,20,10,177.41,0.22,TRUE,636559-55-2,N1(P(Oc(c23)ccc4c3cccc4)Oc(cc5)c2c6c5cccc6)CCCCC1,"(R)-1-(Dinaphtho[2,1-d:1',2'-f][1,3,2]dioxaphosphepin-4-yl)piperidine"
2063,80,20,10,181.78,0.16,TRUE,636559-55-2,N1(P(Oc(c23)ccc4c3cccc4)Oc(cc5)c2c6c5cccc6)CCCCC1,"(R)-1-(Dinaphtho[2,1-d:1',2'-f][1,3,2]dioxaphosphepin-4-yl)piperidine"
2063,80,20,10,129.62,0.32,TRUE,636559-55-2,N1(P(Oc(c23)ccc4c3cccc4)Oc(cc5)c2c6c5cccc6)CCCCC1,"(R)-1-(Dinaphtho[2,1-d:1',2'-f][1,3,2]dioxaphosphepin-4-yl)piperidine"
2063,95,5,0,115.83,0.60,TRUE,636559-55-2,N1(P(Oc(c23)ccc4c3cccc4)Oc(cc5)c2c6c5cccc6)CCCCC1,"(R)-1-(Dinaphtho[2,1-d:1',2'-f][1,3,2]dioxaphosphepin-4-yl)piperidine"
2063,95,5,0,143.17,0.63,TRUE,636559-55-2,N1(P(Oc(c23)ccc4c3cccc4)Oc(cc5)c2c6c5cccc6)CCCCC1,"(R)-1-(Dinaphtho[2,1-d:1',2'-f][1,3,2]dioxaphosphepin-4-yl)piperidine"
2063,95,5,0,121.40,0.65,TRUE,636559-55-2,N1(P(Oc(c23)ccc4c3cccc4)Oc(cc5)c2c6c5cccc6)CCCCC1,"(R)-1-(Dinaphtho[2,1-d:1',2'-f][1,3,2]dioxaphosphepin-4-yl)piperidine"
2063,95,5,10,200.38,,FALSE,636559-55-2,N1(P(Oc(c23)ccc4c3cccc4)Oc(cc5)c2c6c5cccc6)CCCCC1,"(R)-1-(Dinaphtho[2,1-d:1',2'-f][1,3,2]dioxaphosphepin-4-yl)piperidine"
2063,95,5,10,157.44,,TRUE,636559-55-2,N1(P(Oc(c23)ccc4c3cccc4)Oc(cc5)c2c6c5cccc6)CCCCC1,"(R)-1-(Dinaphtho[2,1-d:1',2'-f][1,3,2]dioxaphosphepin-4-yl)piperidine"
2063,95,5,10,123.24,,FALSE,636559-55-2,N1(P(Oc(c23)ccc4c3cccc4)Oc(cc5)c2c6c5cccc6)CCCCC1,"(R)-1-(Dinaphtho[2,1-d:1',2'-f][1,3,2]dioxaphosphepin-4-yl)piperidine"
2064,0,100,0,106.42,2.54,TRUE,1360145-09-0,N1(C2=C(C=CC=C2)CCC1)P3Oc4ccc5ccccc5c4c6c7ccccc7ccc6O3,"1-(11bR)-Dinaphtho[2,1-d:1',2'-f][1,3,2]dioxaphosphepin-4-yl-1,2,3,4-tetrahydroquinoline"
2064,0,100,0,93.27,2.40,TRUE,1360145-09-0,N1(C2=C(C=CC=C2)CCC1)P3Oc4ccc5ccccc5c4c6c7ccccc7ccc6O3,"1-(11bR)-Dinaphtho[2,1-d:1',2'-f][1,3,2]dioxaphosphepin-4-yl-1,2,3,4-tetrahydroquinoline"
2064,0,100,10,93.24,1.76,TRUE,1360145-09-0,N1(C2=C(C=CC=C2)CCC1)P3Oc4ccc5ccccc5c4c6c7ccccc7ccc6O3,"1-(11bR)-Dinaphtho[2,1-d:1',2'-f][1,3,2]dioxaphosphepin-4-yl-1,2,3,4-tetrahydroquinoline"
2064,0,100,10,133.47,1.54,TRUE,1360145-09-0,N1(C2=C(C=CC=C2)CCC1)P3Oc4ccc5ccccc5c4c6c7ccccc7ccc6O3,"1-(11bR)-Dinaphtho[2,1-d:1',2'-f][1,3,2]dioxaphosphepin-4-yl-1,2,3,4-tetrahydroquinoline"
2064,0,100,10,141.73,1.61,TRUE,1360145-09-0,N1(C2=C(C=CC=C2)CCC1)P3Oc4ccc5ccccc5c4c6c7ccccc7ccc6O3,"1-(11bR)-Dinaphtho[2,1-d:1',2'-f][1,3,2]dioxaphosphepin-4-yl-1,2,3,4-tetrahydroquinoline"
2064,20,80,0,101.28,1.41,TRUE,1360145-09-0,N1(C2=C(C=CC=C2)CCC1)P3Oc4ccc5ccccc5c4c6c7ccccc7ccc6O3,"1-(11bR)-Dinaphtho[2,1-d:1',2'-f][1,3,2]dioxaphosphepin-4-yl-1,2,3,4-tetrahydroquinoline"
2064,20,80,0,91.86,1.65,TRUE,1360145-09-0,N1(C2=C(C=CC=C2)CCC1)P3Oc4ccc5ccccc5c4c6c7ccccc7ccc6O3,"1-(11bR)-Dinaphtho[2,1-d:1',2'-f][1,3,2]dioxaphosphepin-4-yl-1,2,3,4-tetrahydroquinoline"
2064,20,80,0,108.33,1.51,TRUE,1360145-09-0,N1(C2=C(C=CC=C2)CCC1)P3Oc4ccc5ccccc5c4c6c7ccccc7ccc6O3,"1-(11bR)-Dinaphtho[2,1-d:1',2'-f][1,3,2]dioxaphosphepin-4-yl-1,2,3,4-tetrahydroquinoline"
2064,20,80,10,134.04,1.17,TRUE,1360145-09-0,N1(C2=C(C=CC=C2)CCC1)P3Oc4ccc5ccccc5c4c6c7ccccc7ccc6O3,"1-(11bR)-Dinaphtho[2,1-d:1',2'-f][1,3,2]dioxaphosphepin-4-yl-1,2,3,4-tetrahydroquinoline"
2064,20,80,10,140.23,1.28,TRUE,1360145-09-0,N1(C2=C(C=CC=C2)CCC1)P3Oc4ccc5ccccc5c4c6c7ccccc7ccc6O3,"1-(11bR)-Dinaphtho[2,1-d:1',2'-f][1,3,2]dioxaphosphepin-4-yl-1,2,3,4-tetrahydroquinoline"
2064,20,80,10,102.74,1.10,TRUE,1360145-09-0,N1(C2=C(C=CC=C2)CCC1)P3Oc4ccc5ccccc5c4c6c7ccccc7ccc6O3,"1-(11bR)-Dinaphtho[2,1-d:1',2'-f][1,3,2]dioxaphosphepin-4-yl-1,2,3,4-tetrahydroquinoline"
2064,30,70,0,100.54,1.44,TRUE,1360145-09-0,N1(C2=C(C=CC=C2)CCC1)P3Oc4ccc5ccccc5c4c6c7ccccc7ccc6O3,"1-(11bR)-Dinaphtho[2,1-d:1',2'-f][1,3,2]dioxaphosphepin-4-yl-1,2,3,4-tetrahydroquinoline"
2064,30,70,0,90.75,1.63,TRUE,1360145-09-0,N1(C2=C(C=CC=C2)CCC1)P3Oc4ccc5ccccc5c4c6c7ccccc7ccc6O3,"1-(11bR)-Dinaphtho[2,1-d:1',2'-f][1,3,2]dioxaphosphepin-4-yl-1,2,3,4-tetrahydroquinoline"
2064,30,70,0,89.28,1.45,TRUE,1360145-09-0,N1(C2=C(C=CC=C2)CCC1)P3Oc4ccc5ccccc5c4c6c7ccccc7ccc6O3,"1-(11bR)-Dinaphtho[2,1-d:1',2'-f][1,3,2]dioxaphosphepin-4-yl-1,2,3,4-tetrahydroquinoline"
2064,30,70,10,157.51,0.96,TRUE,1360145-09-0,N1(C2=C(C=CC=C2)CCC1)P3Oc4ccc5ccccc5c4c6c7ccccc7ccc6O3,"1-(11bR)-Dinaphtho[2,1-d:1',2'-f][1,3,2]dioxaphosphepin-4-yl-1,2,3,4-tetrahydroquinoline"
2064,30,70,10,93.22,1.06,TRUE,1360145-09-0,N1(C2=C(C=CC=C2)CCC1)P3Oc4ccc5ccccc5c4c6c7ccccc7ccc6O3,"1-(11bR)-Dinaphtho[2,1-d:1',2'-f][1,3,2]dioxaphosphepin-4-yl-1,2,3,4-tetrahydroquinoline"
2064,30,70,10,99.32,1.01,TRUE,1360145-09-0,N1(C2=C(C=CC=C2)CCC1)P3Oc4ccc5ccccc5c4c6c7ccccc7ccc6O3,"1-(11bR)-Dinaphtho[2,1-d:1',2'-f][1,3,2]dioxaphosphepin-4-yl-1,2,3,4-tetrahydroquinoline"
2064,40,60,0,100.99,1.42,TRUE,1360145-09-0,N1(C2=C(C=CC=C2)CCC1)P3Oc4ccc5ccccc5c4c6c7ccccc7ccc6O3,"1-(11bR)-Dinaphtho[2,1-d:1',2'-f][1,3,2]dioxaphosphepin-4-yl-1,2,3,4-tetrahydroquinoline"
2064,40,60,0,98.55,1.43,TRUE,1360145-09-0,N1(C2=C(C=CC=C2)CCC1)P3Oc4ccc5ccccc5c4c6c7ccccc7ccc6O3,"1-(11bR)-Dinaphtho[2,1-d:1',2'-f][1,3,2]dioxaphosphepin-4-yl-1,2,3,4-tetrahydroquinoline"
2064,40,60,0,100.54,1.45,TRUE,1360145-09-0,N1(C2=C(C=CC=C2)CCC1)P3Oc4ccc5ccccc5c4c6c7ccccc7ccc6O3,"1-(11bR)-Dinaphtho[2,1-d:1',2'-f][1,3,2]dioxaphosphepin-4-yl-1,2,3,4-tetrahydroquinoline"
2064,40,60,10,110.10,0.79,TRUE,1360145-09-0,N1(C2=C(C=CC=C2)CCC1)P3Oc4ccc5ccccc5c4c6c7ccccc7ccc6O3,"1-(11bR)-Dinaphtho[2,1-d:1',2'-f][1,3,2]dioxaphosphepin-4-yl-1,2,3,4-tetrahydroquinoline"
2064,40,60,10,139.17,0.60,TRUE,1360145-09-0,N1(C2=C(C=CC=C2)CCC1)P3Oc4ccc5ccccc5c4c6c7ccccc7ccc6O3,"1-(11bR)-Dinaphtho[2,1-d:1',2'-f][1,3,2]dioxaphosphepin-4-yl-1,2,3,4-tetrahydroquinoline"
2064,40,60,10,121.95,0.99,TRUE,1360145-09-0,N1(C2=C(C=CC=C2)CCC1)P3Oc4ccc5ccccc5c4c6c7ccccc7ccc6O3,"1-(11bR)-Dinaphtho[2,1-d:1',2'-f][1,3,2]dioxaphosphepin-4-yl-1,2,3,4-tetrahydroquinoline"
2064,50,50,0,117.55,1.13,TRUE,1360145-09-0,N1(C2=C(C=CC=C2)CCC1)P3Oc4ccc5ccccc5c4c6c7ccccc7ccc6O3,"1-(11bR)-Dinaphtho[2,1-d:1',2'-f][1,3,2]dioxaphosphepin-4-yl-1,2,3,4-tetrahydroquinoline"
2064,50,50,0,112.67,1.21,TRUE,1360145-09-0,N1(C2=C(C=CC=C2)CCC1)P3Oc4ccc5ccccc5c4c6c7ccccc7ccc6O3,"1-(11bR)-Dinaphtho[2,1-d:1',2'-f][1,3,2]dioxaphosphepin-4-yl-1,2,3,4-tetrahydroquinoline"
2064,50,50,0,109.98,1.34,TRUE,1360145-09-0,N1(C2=C(C=CC=C2)CCC1)P3Oc4ccc5ccccc5c4c6c7ccccc7ccc6O3,"1-(11bR)-Dinaphtho[2,1-d:1',2'-f][1,3,2]dioxaphosphepin-4-yl-1,2,3,4-tetrahydroquinoline"
2064,50,50,10,120.16,0.48,TRUE,1360145-09-0,N1(C2=C(C=CC=C2)CCC1)P3Oc4ccc5ccccc5c4c6c7ccccc7ccc6O3,"1-(11bR)-Dinaphtho[2,1-d:1',2'-f][1,3,2]dioxaphosphepin-4-yl-1,2,3,4-tetrahydroquinoline"
2064,50,50,10,144.87,0.57,TRUE,1360145-09-0,N1(C2=C(C=CC=C2)CCC1)P3Oc4ccc5ccccc5c4c6c7ccccc7ccc6O3,"1-(11bR)-Dinaphtho[2,1-d:1',2'-f][1,3,2]dioxaphosphepin-4-yl-1,2,3,4-tetrahydroquinoline"
2064,50,50,10,116.77,0.58,TRUE,1360145-09-0,N1(C2=C(C=CC=C2)CCC1)P3Oc4ccc5ccccc5c4c6c7ccccc7ccc6O3,"1-(11bR)-Dinaphtho[2,1-d:1',2'-f][1,3,2]dioxaphosphepin-4-yl-1,2,3,4-tetrahydroquinoline"
2064,60,40,0,111.38,0.82,TRUE,1360145-09-0,N1(C2=C(C=CC=C2)CCC1)P3Oc4ccc5ccccc5c4c6c7ccccc7ccc6O3,"1-(11bR)-Dinaphtho[2,1-d:1',2'-f][1,3,2]dioxaphosphepin-4-yl-1,2,3,4-tetrahydroquinoline"
2064,60,40,0,118.59,0.89,TRUE,1360145-09-0,N1(C2=C(C=CC=C2)CCC1)P3Oc4ccc5ccccc5c4c6c7ccccc7ccc6O3,"1-(11bR)-Dinaphtho[2,1-d:1',2'-f][1,3,2]dioxaphosphepin-4-yl-1,2,3,4-tetrahydroquinoline"
2064,60,40,0,101.26,0.86,TRUE,1360145-09-0,N1(C2=C(C=CC=C2)CCC1)P3Oc4ccc5ccccc5c4c6c7ccccc7ccc6O3,"1-(11bR)-Dinaphtho[2,1-d:1',2'-f][1,3,2]dioxaphosphepin-4-yl-1,2,3,4-tetrahydroquinoline"
2064,60,40,10,142.58,0.33,TRUE,1360145-09-0,N1(C2=C(C=CC=C2)CCC1)P3Oc4ccc5ccccc5c4c6c7ccccc7ccc6O3,"1-(11bR)-Dinaphtho[2,1-d:1',2'-f][1,3,2]dioxaphosphepin-4-yl-1,2,3,4-tetrahydroquinoline"
2064,60,40,10,132.90,0.33,TRUE,1360145-09-0,N1(C2=C(C=CC=C2)CCC1)P3Oc4ccc5ccccc5c4c6c7ccccc7ccc6O3,"1-(11bR)-Dinaphtho[2,1-d:1',2'-f][1,3,2]dioxaphosphepin-4-yl-1,2,3,4-tetrahydroquinoline"
2064,60,40,10,122.21,0.36,TRUE,1360145-09-0,N1(C2=C(C=CC=C2)CCC1)P3Oc4ccc5ccccc5c4c6c7ccccc7ccc6O3,"1-(11bR)-Dinaphtho[2,1-d:1',2'-f][1,3,2]dioxaphosphepin-4-yl-1,2,3,4-tetrahydroquinoline"
2064,70,30,0,96.56,1.06,TRUE,1360145-09-0,N1(C2=C(C=CC=C2)CCC1)P3Oc4ccc5ccccc5c4c6c7ccccc7ccc6O3,"1-(11bR)-Dinaphtho[2,1-d:1',2'-f][1,3,2]dioxaphosphepin-4-yl-1,2,3,4-tetrahydroquinoline"
2064,70,30,0,96.34,1.06,TRUE,1360145-09-0,N1(C2=C(C=CC=C2)CCC1)P3Oc4ccc5ccccc5c4c6c7ccccc7ccc6O3,"1-(11bR)-Dinaphtho[2,1-d:1',2'-f][1,3,2]dioxaphosphepin-4-yl-1,2,3,4-tetrahydroquinoline"
2064,70,30,0,120.05,1.02,TRUE,1360145-09-0,N1(C2=C(C=CC=C2)CCC1)P3Oc4ccc5ccccc5c4c6c7ccccc7ccc6O3,"1-(11bR)-Dinaphtho[2,1-d:1',2'-f][1,3,2]dioxaphosphepin-4-yl-1,2,3,4-tetrahydroquinoline"
2064,70,30,10,161.43,0.26,TRUE,1360145-09-0,N1(C2=C(C=CC=C2)CCC1)P3Oc4ccc5ccccc5c4c6c7ccccc7ccc6O3,"1-(11bR)-Dinaphtho[2,1-d:1',2'-f][1,3,2]dioxaphosphepin-4-yl-1,2,3,4-tetrahydroquinoline"
2064,70,30,10,169.71,0.41,TRUE,1360145-09-0,N1(C2=C(C=CC=C2)CCC1)P3Oc4ccc5ccccc5c4c6c7ccccc7ccc6O3,"1-(11bR)-Dinaphtho[2,1-d:1',2'-f][1,3,2]dioxaphosphepin-4-yl-1,2,3,4-tetrahydroquinoline"
2064,70,30,10,137.65,0.44,TRUE,1360145-09-0,N1(C2=C(C=CC=C2)CCC1)P3Oc4ccc5ccccc5c4c6c7ccccc7ccc6O3,"1-(11bR)-Dinaphtho[2,1-d:1',2'-f][1,3,2]dioxaphosphepin-4-yl-1,2,3,4-tetrahydroquinoline"
2064,80,20,0,99.03,0.67,TRUE,1360145-09-0,N1(C2=C(C=CC=C2)CCC1)P3Oc4ccc5ccccc5c4c6c7ccccc7ccc6O3,"1-(11bR)-Dinaphtho[2,1-d:1',2'-f][1,3,2]dioxaphosphepin-4-yl-1,2,3,4-tetrahydroquinoline"
2064,80,20,0,119.82,0.72,TRUE,1360145-09-0,N1(C2=C(C=CC=C2)CCC1)P3Oc4ccc5ccccc5c4c6c7ccccc7ccc6O3,"1-(11bR)-Dinaphtho[2,1-d:1',2'-f][1,3,2]dioxaphosphepin-4-yl-1,2,3,4-tetrahydroquinoline"
2064,80,20,0,97.74,0.80,TRUE,1360145-09-0,N1(C2=C(C=CC=C2)CCC1)P3Oc4ccc5ccccc5c4c6c7ccccc7ccc6O3,"1-(11bR)-Dinaphtho[2,1-d:1',2'-f][1,3,2]dioxaphosphepin-4-yl-1,2,3,4-tetrahydroquinoline"
2064,80,20,10,127.65,0.14,TRUE,1360145-09-0,N1(C2=C(C=CC=C2)CCC1)P3Oc4ccc5ccccc5c4c6c7ccccc7ccc6O3,"1-(11bR)-Dinaphtho[2,1-d:1',2'-f][1,3,2]dioxaphosphepin-4-yl-1,2,3,4-tetrahydroquinoline"
2064,80,20,10,121.37,0.20,TRUE,1360145-09-0,N1(C2=C(C=CC=C2)CCC1)P3Oc4ccc5ccccc5c4c6c7ccccc7ccc6O3,"1-(11bR)-Dinaphtho[2,1-d:1',2'-f][1,3,2]dioxaphosphepin-4-yl-1,2,3,4-tetrahydroquinoline"
2064,80,20,10,135.91,0.23,TRUE,1360145-09-0,N1(C2=C(C=CC=C2)CCC1)P3Oc4ccc5ccccc5c4c6c7ccccc7ccc6O3,"1-(11bR)-Dinaphtho[2,1-d:1',2'-f][1,3,2]dioxaphosphepin-4-yl-1,2,3,4-tetrahydroquinoline"
2064,95,5,0,70.69,0.60,TRUE,1360145-09-0,N1(C2=C(C=CC=C2)CCC1)P3Oc4ccc5ccccc5c4c6c7ccccc7ccc6O3,"1-(11bR)-Dinaphtho[2,1-d:1',2'-f][1,3,2]dioxaphosphepin-4-yl-1,2,3,4-tetrahydroquinoline"
2064,95,5,0,112.70,0.64,TRUE,1360145-09-0,N1(C2=C(C=CC=C2)CCC1)P3Oc4ccc5ccccc5c4c6c7ccccc7ccc6O3,"1-(11bR)-Dinaphtho[2,1-d:1',2'-f][1,3,2]dioxaphosphepin-4-yl-1,2,3,4-tetrahydroquinoline"
2064,95,5,0,108.15,0.45,TRUE,1360145-09-0,N1(C2=C(C=CC=C2)CCC1)P3Oc4ccc5ccccc5c4c6c7ccccc7ccc6O3,"1-(11bR)-Dinaphtho[2,1-d:1',2'-f][1,3,2]dioxaphosphepin-4-yl-1,2,3,4-tetrahydroquinoline"
2064,95,5,10,151.08,,FALSE,1360145-09-0,N1(C2=C(C=CC=C2)CCC1)P3Oc4ccc5ccccc5c4c6c7ccccc7ccc6O3,"1-(11bR)-Dinaphtho[2,1-d:1',2'-f][1,3,2]dioxaphosphepin-4-yl-1,2,3,4-tetrahydroquinoline"
2064,95,5,10,149.56,,FALSE,1360145-09-0,N1(C2=C(C=CC=C2)CCC1)P3Oc4ccc5ccccc5c4c6c7ccccc7ccc6O3,"1-(11bR)-Dinaphtho[2,1-d:1',2'-f][1,3,2]dioxaphosphepin-4-yl-1,2,3,4-tetrahydroquinoline"
2064,95,5,10,107.60,,FALSE,1360145-09-0,N1(C2=C(C=CC=C2)CCC1)P3Oc4ccc5ccccc5c4c6c7ccccc7ccc6O3,"1-(11bR)-Dinaphtho[2,1-d:1',2'-f][1,3,2]dioxaphosphepin-4-yl-1,2,3,4-tetrahydroquinoline"
2065,0,100,0,86.15,1.90,TRUE,490023-37-5,CN(P(Oc(c12)ccc3c2cccc3)Oc(cc4)c1c5c4cccc5)CC6=CC=CC=C6,"(11bS)-N-Methyl-N-(phenylmethyl)-dinaphtho[2,1-d:1',2'-f][1,3,2]dioxaphosphepin-4-amine"
2065,0,100,0,82.27,2.34,TRUE,490023-37-5,CN(P(Oc(c12)ccc3c2cccc3)Oc(cc4)c1c5c4cccc5)CC6=CC=CC=C6,"(11bS)-N-Methyl-N-(phenylmethyl)-dinaphtho[2,1-d:1',2'-f][1,3,2]dioxaphosphepin-4-amine"
2065,0,100,0,64.45,2.34,TRUE,490023-37-5,CN(P(Oc(c12)ccc3c2cccc3)Oc(cc4)c1c5c4cccc5)CC6=CC=CC=C6,"(11bS)-N-Methyl-N-(phenylmethyl)-dinaphtho[2,1-d:1',2'-f][1,3,2]dioxaphosphepin-4-amine"
2065,0,100,10,91.57,1.71,TRUE,490023-37-5,CN(P(Oc(c12)ccc3c2cccc3)Oc(cc4)c1c5c4cccc5)CC6=CC=CC=C6,"(11bS)-N-Methyl-N-(phenylmethyl)-dinaphtho[2,1-d:1',2'-f][1,3,2]dioxaphosphepin-4-amine"
2065,0,100,10,116.83,1.90,TRUE,490023-37-5,CN(P(Oc(c12)ccc3c2cccc3)Oc(cc4)c1c5c4cccc5)CC6=CC=CC=C6,"(11bS)-N-Methyl-N-(phenylmethyl)-dinaphtho[2,1-d:1',2'-f][1,3,2]dioxaphosphepin-4-amine"
2065,0,100,10,108.13,1.99,TRUE,490023-37-5,CN(P(Oc(c12)ccc3c2cccc3)Oc(cc4)c1c5c4cccc5)CC6=CC=CC=C6,"(11bS)-N-Methyl-N-(phenylmethyl)-dinaphtho[2,1-d:1',2'-f][1,3,2]dioxaphosphepin-4-amine"
2065,20,80,0,115.64,1.30,TRUE,490023-37-5,CN(P(Oc(c12)ccc3c2cccc3)Oc(cc4)c1c5c4cccc5)CC6=CC=CC=C6,"(11bS)-N-Methyl-N-(phenylmethyl)-dinaphtho[2,1-d:1',2'-f][1,3,2]dioxaphosphepin-4-amine"
2065,20,80,0,114.14,1.47,TRUE,490023-37-5,CN(P(Oc(c12)ccc3c2cccc3)Oc(cc4)c1c5c4cccc5)CC6=CC=CC=C6,"(11bS)-N-Methyl-N-(phenylmethyl)-dinaphtho[2,1-d:1',2'-f][1,3,2]dioxaphosphepin-4-amine"
2065,20,80,0,109.17,1.58,TRUE,490023-37-5,CN(P(Oc(c12)ccc3c2cccc3)Oc(cc4)c1c5c4cccc5)CC6=CC=CC=C6,"(11bS)-N-Methyl-N-(phenylmethyl)-dinaphtho[2,1-d:1',2'-f][1,3,2]dioxaphosphepin-4-amine"
2065,20,80,10,112.07,0.97,TRUE,490023-37-5,CN(P(Oc(c12)ccc3c2cccc3)Oc(cc4)c1c5c4cccc5)CC6=CC=CC=C6,"(11bS)-N-Methyl-N-(phenylmethyl)-dinaphtho[2,1-d:1',2'-f][1,3,2]dioxaphosphepin-4-amine"
2065,20,80,10,116.60,1.15,TRUE,490023-37-5,CN(P(Oc(c12)ccc3c2cccc3)Oc(cc4)c1c5c4cccc5)CC6=CC=CC=C6,"(11bS)-N-Methyl-N-(phenylmethyl)-dinaphtho[2,1-d:1',2'-f][1,3,2]dioxaphosphepin-4-amine"
2065,20,80,10,104.70,1.19,TRUE,490023-37-5,CN(P(Oc(c12)ccc3c2cccc3)Oc(cc4)c1c5c4cccc5)CC6=CC=CC=C6,"(11bS)-N-Methyl-N-(phenylmethyl)-dinaphtho[2,1-d:1',2'-f][1,3,2]dioxaphosphepin-4-amine"
2065,30,70,0,122.29,0.96,TRUE,490023-37-5,CN(P(Oc(c12)ccc3c2cccc3)Oc(cc4)c1c5c4cccc5)CC6=CC=CC=C6,"(11bS)-N-Methyl-N-(phenylmethyl)-dinaphtho[2,1-d:1',2'-f][1,3,2]dioxaphosphepin-4-amine"
2065,30,70,0,112.53,1.32,TRUE,490023-37-5,CN(P(Oc(c12)ccc3c2cccc3)Oc(cc4)c1c5c4cccc5)CC6=CC=CC=C6,"(11bS)-N-Methyl-N-(phenylmethyl)-dinaphtho[2,1-d:1',2'-f][1,3,2]dioxaphosphepin-4-amine"
2065,30,70,0,105.29,1.20,TRUE,490023-37-5,CN(P(Oc(c12)ccc3c2cccc3)Oc(cc4)c1c5c4cccc5)CC6=CC=CC=C6,"(11bS)-N-Methyl-N-(phenylmethyl)-dinaphtho[2,1-d:1',2'-f][1,3,2]dioxaphosphepin-4-amine"
2065,30,70,10,115.99,0.76,TRUE,490023-37-5,CN(P(Oc(c12)ccc3c2cccc3)Oc(cc4)c1c5c4cccc5)CC6=CC=CC=C6,"(11bS)-N-Methyl-N-(phenylmethyl)-dinaphtho[2,1-d:1',2'-f][1,3,2]dioxaphosphepin-4-amine"
2065,30,70,10,115.04,1.08,TRUE,490023-37-5,CN(P(Oc(c12)ccc3c2cccc3)Oc(cc4)c1c5c4cccc5)CC6=CC=CC=C6,"(11bS)-N-Methyl-N-(phenylmethyl)-dinaphtho[2,1-d:1',2'-f][1,3,2]dioxaphosphepin-4-amine"
2065,30,70,10,112.84,0.99,TRUE,490023-37-5,CN(P(Oc(c12)ccc3c2cccc3)Oc(cc4)c1c5c4cccc5)CC6=CC=CC=C6,"(11bS)-N-Methyl-N-(phenylmethyl)-dinaphtho[2,1-d:1',2'-f][1,3,2]dioxaphosphepin-4-amine"
2065,40,60,0,96.64,1.00,TRUE,490023-37-5,CN(P(Oc(c12)ccc3c2cccc3)Oc(cc4)c1c5c4cccc5)CC6=CC=CC=C6,"(11bS)-N-Methyl-N-(phenylmethyl)-dinaphtho[2,1-d:1',2'-f][1,3,2]dioxaphosphepin-4-amine"
2065,40,60,0,88.54,1.11,TRUE,490023-37-5,CN(P(Oc(c12)ccc3c2cccc3)Oc(cc4)c1c5c4cccc5)CC6=CC=CC=C6,"(11bS)-N-Methyl-N-(phenylmethyl)-dinaphtho[2,1-d:1',2'-f][1,3,2]dioxaphosphepin-4-amine"
2065,40,60,0,79.90,1.24,TRUE,490023-37-5,CN(P(Oc(c12)ccc3c2cccc3)Oc(cc4)c1c5c4cccc5)CC6=CC=CC=C6,"(11bS)-N-Methyl-N-(phenylmethyl)-dinaphtho[2,1-d:1',2'-f][1,3,2]dioxaphosphepin-4-amine"
2065,40,60,10,72.61,0.78,TRUE,490023-37-5,CN(P(Oc(c12)ccc3c2cccc3)Oc(cc4)c1c5c4cccc5)CC6=CC=CC=C6,"(11bS)-N-Methyl-N-(phenylmethyl)-dinaphtho[2,1-d:1',2'-f][1,3,2]dioxaphosphepin-4-amine"
2065,40,60,10,118.65,0.79,TRUE,490023-37-5,CN(P(Oc(c12)ccc3c2cccc3)Oc(cc4)c1c5c4cccc5)CC6=CC=CC=C6,"(11bS)-N-Methyl-N-(phenylmethyl)-dinaphtho[2,1-d:1',2'-f][1,3,2]dioxaphosphepin-4-amine"
2065,40,60,10,103.89,0.81,TRUE,490023-37-5,CN(P(Oc(c12)ccc3c2cccc3)Oc(cc4)c1c5c4cccc5)CC6=CC=CC=C6,"(11bS)-N-Methyl-N-(phenylmethyl)-dinaphtho[2,1-d:1',2'-f][1,3,2]dioxaphosphepin-4-amine"
2065,50,50,0,109.04,0.66,TRUE,490023-37-5,CN(P(Oc(c12)ccc3c2cccc3)Oc(cc4)c1c5c4cccc5)CC6=CC=CC=C6,"(11bS)-N-Methyl-N-(phenylmethyl)-dinaphtho[2,1-d:1',2'-f][1,3,2]dioxaphosphepin-4-amine"
2065,50,50,0,48.05,0.54,TRUE,490023-37-5,CN(P(Oc(c12)ccc3c2cccc3)Oc(cc4)c1c5c4cccc5)CC6=CC=CC=C6,"(11bS)-N-Methyl-N-(phenylmethyl)-dinaphtho[2,1-d:1',2'-f][1,3,2]dioxaphosphepin-4-amine"
2065,50,50,0,116.63,0.94,TRUE,490023-37-5,CN(P(Oc(c12)ccc3c2cccc3)Oc(cc4)c1c5c4cccc5)CC6=CC=CC=C6,"(11bS)-N-Methyl-N-(phenylmethyl)-dinaphtho[2,1-d:1',2'-f][1,3,2]dioxaphosphepin-4-amine"
2065,50,50,10,108.95,0.59,TRUE,490023-37-5,CN(P(Oc(c12)ccc3c2cccc3)Oc(cc4)c1c5c4cccc5)CC6=CC=CC=C6,"(11bS)-N-Methyl-N-(phenylmethyl)-dinaphtho[2,1-d:1',2'-f][1,3,2]dioxaphosphepin-4-amine"
2065,50,50,10,106.17,0.63,TRUE,490023-37-5,CN(P(Oc(c12)ccc3c2cccc3)Oc(cc4)c1c5c4cccc5)CC6=CC=CC=C6,"(11bS)-N-Methyl-N-(phenylmethyl)-dinaphtho[2,1-d:1',2'-f][1,3,2]dioxaphosphepin-4-amine"
2065,50,50,10,110.43,0.63,TRUE,490023-37-5,CN(P(Oc(c12)ccc3c2cccc3)Oc(cc4)c1c5c4cccc5)CC6=CC=CC=C6,"(11bS)-N-Methyl-N-(phenylmethyl)-dinaphtho[2,1-d:1',2'-f][1,3,2]dioxaphosphepin-4-amine"
2065,60,40,0,47.90,0.55,TRUE,490023-37-5,CN(P(Oc(c12)ccc3c2cccc3)Oc(cc4)c1c5c4cccc5)CC6=CC=CC=C6,"(11bS)-N-Methyl-N-(phenylmethyl)-dinaphtho[2,1-d:1',2'-f][1,3,2]dioxaphosphepin-4-amine"
2065,60,40,0,65.10,0.78,TRUE,490023-37-5,CN(P(Oc(c12)ccc3c2cccc3)Oc(cc4)c1c5c4cccc5)CC6=CC=CC=C6,"(11bS)-N-Methyl-N-(phenylmethyl)-dinaphtho[2,1-d:1',2'-f][1,3,2]dioxaphosphepin-4-amine"
2065,60,40,0,111.81,0.72,TRUE,490023-37-5,CN(P(Oc(c12)ccc3c2cccc3)Oc(cc4)c1c5c4cccc5)CC6=CC=CC=C6,"(11bS)-N-Methyl-N-(phenylmethyl)-dinaphtho[2,1-d:1',2'-f][1,3,2]dioxaphosphepin-4-amine"
2065,60,40,10,103.51,,FALSE,490023-37-5,CN(P(Oc(c12)ccc3c2cccc3)Oc(cc4)c1c5c4cccc5)CC6=CC=CC=C6,"(11bS)-N-Methyl-N-(phenylmethyl)-dinaphtho[2,1-d:1',2'-f][1,3,2]dioxaphosphepin-4-amine"
2065,60,40,10,107.34,,FALSE,490023-37-5,CN(P(Oc(c12)ccc3c2cccc3)Oc(cc4)c1c5c4cccc5)CC6=CC=CC=C6,"(11bS)-N-Methyl-N-(phenylmethyl)-dinaphtho[2,1-d:1',2'-f][1,3,2]dioxaphosphepin-4-amine"
2065,60,40,10,98.73,0.45,TRUE,490023-37-5,CN(P(Oc(c12)ccc3c2cccc3)Oc(cc4)c1c5c4cccc5)CC6=CC=CC=C6,"(11bS)-N-Methyl-N-(phenylmethyl)-dinaphtho[2,1-d:1',2'-f][1,3,2]dioxaphosphepin-4-amine"
2065,70,30,0,83.51,0.77,TRUE,490023-37-5,CN(P(Oc(c12)ccc3c2cccc3)Oc(cc4)c1c5c4cccc5)CC6=CC=CC=C6,"(11bS)-N-Methyl-N-(phenylmethyl)-dinaphtho[2,1-d:1',2'-f][1,3,2]dioxaphosphepin-4-amine"
2065,70,30,0,105.86,0.70,TRUE,490023-37-5,CN(P(Oc(c12)ccc3c2cccc3)Oc(cc4)c1c5c4cccc5)CC6=CC=CC=C6,"(11bS)-N-Methyl-N-(phenylmethyl)-dinaphtho[2,1-d:1',2'-f][1,3,2]dioxaphosphepin-4-amine"
2065,70,30,0,103.15,0.79,TRUE,490023-37-5,CN(P(Oc(c12)ccc3c2cccc3)Oc(cc4)c1c5c4cccc5)CC6=CC=CC=C6,"(11bS)-N-Methyl-N-(phenylmethyl)-dinaphtho[2,1-d:1',2'-f][1,3,2]dioxaphosphepin-4-amine"
2065,70,30,10,98.18,0.24,TRUE,490023-37-5,CN(P(Oc(c12)ccc3c2cccc3)Oc(cc4)c1c5c4cccc5)CC6=CC=CC=C6,"(11bS)-N-Methyl-N-(phenylmethyl)-dinaphtho[2,1-d:1',2'-f][1,3,2]dioxaphosphepin-4-amine"
2065,70,30,10,106.48,0.43,TRUE,490023-37-5,CN(P(Oc(c12)ccc3c2cccc3)Oc(cc4)c1c5c4cccc5)CC6=CC=CC=C6,"(11bS)-N-Methyl-N-(phenylmethyl)-dinaphtho[2,1-d:1',2'-f][1,3,2]dioxaphosphepin-4-amine"
2065,70,30,10,96.72,0.46,TRUE,490023-37-5,CN(P(Oc(c12)ccc3c2cccc3)Oc(cc4)c1c5c4cccc5)CC6=CC=CC=C6,"(11bS)-N-Methyl-N-(phenylmethyl)-dinaphtho[2,1-d:1',2'-f][1,3,2]dioxaphosphepin-4-amine"
2065,80,20,0,77.02,0.70,TRUE,490023-37-5,CN(P(Oc(c12)ccc3c2cccc3)Oc(cc4)c1c5c4cccc5)CC6=CC=CC=C6,"(11bS)-N-Methyl-N-(phenylmethyl)-dinaphtho[2,1-d:1',2'-f][1,3,2]dioxaphosphepin-4-amine"
2065,80,20,0,101.88,0.68,TRUE,490023-37-5,CN(P(Oc(c12)ccc3c2cccc3)Oc(cc4)c1c5c4cccc5)CC6=CC=CC=C6,"(11bS)-N-Methyl-N-(phenylmethyl)-dinaphtho[2,1-d:1',2'-f][1,3,2]dioxaphosphepin-4-amine"
2065,80,20,0,89.31,1.03,TRUE,490023-37-5,CN(P(Oc(c12)ccc3c2cccc3)Oc(cc4)c1c5c4cccc5)CC6=CC=CC=C6,"(11bS)-N-Methyl-N-(phenylmethyl)-dinaphtho[2,1-d:1',2'-f][1,3,2]dioxaphosphepin-4-amine"
2065,80,20,10,91.27,,FALSE,490023-37-5,CN(P(Oc(c12)ccc3c2cccc3)Oc(cc4)c1c5c4cccc5)CC6=CC=CC=C6,"(11bS)-N-Methyl-N-(phenylmethyl)-dinaphtho[2,1-d:1',2'-f][1,3,2]dioxaphosphepin-4-amine"
2065,80,20,10,97.89,,FALSE,490023-37-5,CN(P(Oc(c12)ccc3c2cccc3)Oc(cc4)c1c5c4cccc5)CC6=CC=CC=C6,"(11bS)-N-Methyl-N-(phenylmethyl)-dinaphtho[2,1-d:1',2'-f][1,3,2]dioxaphosphepin-4-amine"
2065,80,20,10,96.40,0.28,TRUE,490023-37-5,CN(P(Oc(c12)ccc3c2cccc3)Oc(cc4)c1c5c4cccc5)CC6=CC=CC=C6,"(11bS)-N-Methyl-N-(phenylmethyl)-dinaphtho[2,1-d:1',2'-f][1,3,2]dioxaphosphepin-4-amine"
2065,95,5,0,68.52,0.46,TRUE,490023-37-5,CN(P(Oc(c12)ccc3c2cccc3)Oc(cc4)c1c5c4cccc5)CC6=CC=CC=C6,"(11bS)-N-Methyl-N-(phenylmethyl)-dinaphtho[2,1-d:1',2'-f][1,3,2]dioxaphosphepin-4-amine"
2065,95,5,0,75.09,0.42,TRUE,490023-37-5,CN(P(Oc(c12)ccc3c2cccc3)Oc(cc4)c1c5c4cccc5)CC6=CC=CC=C6,"(11bS)-N-Methyl-N-(phenylmethyl)-dinaphtho[2,1-d:1',2'-f][1,3,2]dioxaphosphepin-4-amine"
2065,95,5,0,86.77,0.46,TRUE,490023-37-5,CN(P(Oc(c12)ccc3c2cccc3)Oc(cc4)c1c5c4cccc5)CC6=CC=CC=C6,"(11bS)-N-Methyl-N-(phenylmethyl)-dinaphtho[2,1-d:1',2'-f][1,3,2]dioxaphosphepin-4-amine"
2065,95,5,10,131.57,,FALSE,490023-37-5,CN(P(Oc(c12)ccc3c2cccc3)Oc(cc4)c1c5c4cccc5)CC6=CC=CC=C6,"(11bS)-N-Methyl-N-(phenylmethyl)-dinaphtho[2,1-d:1',2'-f][1,3,2]dioxaphosphepin-4-amine"
2065,95,5,10,82.41,,FALSE,490023-37-5,CN(P(Oc(c12)ccc3c2cccc3)Oc(cc4)c1c5c4cccc5)CC6=CC=CC=C6,"(11bS)-N-Methyl-N-(phenylmethyl)-dinaphtho[2,1-d:1',2'-f][1,3,2]dioxaphosphepin-4-amine"
2065,95,5,10,200.23,,FALSE,490023-37-5,CN(P(Oc(c12)ccc3c2cccc3)Oc(cc4)c1c5c4cccc5)CC6=CC=CC=C6,"(11bS)-N-Methyl-N-(phenylmethyl)-dinaphtho[2,1-d:1',2'-f][1,3,2]dioxaphosphepin-4-amine"
2067,0,100,0,47.77,2.50,TRUE,415918-91-1,C[C@@H](N(P(Oc(c12)ccc3c2cccc3)Oc(cc4)c1c5c4cccc5)[C@@H](c6ccccc6)C)c7ccccc7,"(R)-2,2-Binaphthoyl-(S,S)-di(1-phenylethyl)aminoylphosphine"
2067,0,100,0,41.88,2.53,TRUE,415918-91-1,C[C@@H](N(P(Oc(c12)ccc3c2cccc3)Oc(cc4)c1c5c4cccc5)[C@@H](c6ccccc6)C)c7ccccc7,"(R)-2,2-Binaphthoyl-(S,S)-di(1-phenylethyl)aminoylphosphine"
2067,0,100,0,36.74,2.55,TRUE,415918-91-1,C[C@@H](N(P(Oc(c12)ccc3c2cccc3)Oc(cc4)c1c5c4cccc5)[C@@H](c6ccccc6)C)c7ccccc7,"(R)-2,2-Binaphthoyl-(S,S)-di(1-phenylethyl)aminoylphosphine"
2067,0,100,10,40.81,1.52,TRUE,415918-91-1,C[C@@H](N(P(Oc(c12)ccc3c2cccc3)Oc(cc4)c1c5c4cccc5)[C@@H](c6ccccc6)C)c7ccccc7,"(R)-2,2-Binaphthoyl-(S,S)-di(1-phenylethyl)aminoylphosphine"
2067,0,100,10,35.89,1.55,TRUE,415918-91-1,C[C@@H](N(P(Oc(c12)ccc3c2cccc3)Oc(cc4)c1c5c4cccc5)[C@@H](c6ccccc6)C)c7ccccc7,"(R)-2,2-Binaphthoyl-(S,S)-di(1-phenylethyl)aminoylphosphine"
2067,0,100,10,24.87,1.59,TRUE,415918-91-1,C[C@@H](N(P(Oc(c12)ccc3c2cccc3)Oc(cc4)c1c5c4cccc5)[C@@H](c6ccccc6)C)c7ccccc7,"(R)-2,2-Binaphthoyl-(S,S)-di(1-phenylethyl)aminoylphosphine"
2067,20,80,0,47.81,1.37,TRUE,415918-91-1,C[C@@H](N(P(Oc(c12)ccc3c2cccc3)Oc(cc4)c1c5c4cccc5)[C@@H](c6ccccc6)C)c7ccccc7,"(R)-2,2-Binaphthoyl-(S,S)-di(1-phenylethyl)aminoylphosphine"
2067,20,80,0,49.06,1.34,TRUE,415918-91-1,C[C@@H](N(P(Oc(c12)ccc3c2cccc3)Oc(cc4)c1c5c4cccc5)[C@@H](c6ccccc6)C)c7ccccc7,"(R)-2,2-Binaphthoyl-(S,S)-di(1-phenylethyl)aminoylphosphine"
2067,20,80,0,47.37,1.29,TRUE,415918-91-1,C[C@@H](N(P(Oc(c12)ccc3c2cccc3)Oc(cc4)c1c5c4cccc5)[C@@H](c6ccccc6)C)c7ccccc7,"(R)-2,2-Binaphthoyl-(S,S)-di(1-phenylethyl)aminoylphosphine"
2067,20,80,10,23.44,0.78,TRUE,415918-91-1,C[C@@H](N(P(Oc(c12)ccc3c2cccc3)Oc(cc4)c1c5c4cccc5)[C@@H](c6ccccc6)C)c7ccccc7,"(R)-2,2-Binaphthoyl-(S,S)-di(1-phenylethyl)aminoylphosphine"
2067,20,80,10,23.32,0.75,TRUE,415918-91-1,C[C@@H](N(P(Oc(c12)ccc3c2cccc3)Oc(cc4)c1c5c4cccc5)[C@@H](c6ccccc6)C)c7ccccc7,"(R)-2,2-Binaphthoyl-(S,S)-di(1-phenylethyl)aminoylphosphine"
2067,20,80,10,29.36,0.76,TRUE,415918-91-1,C[C@@H](N(P(Oc(c12)ccc3c2cccc3)Oc(cc4)c1c5c4cccc5)[C@@H](c6ccccc6)C)c7ccccc7,"(R)-2,2-Binaphthoyl-(S,S)-di(1-phenylethyl)aminoylphosphine"
2067,30,70,0,57.91,0.93,TRUE,415918-91-1,C[C@@H](N(P(Oc(c12)ccc3c2cccc3)Oc(cc4)c1c5c4cccc5)[C@@H](c6ccccc6)C)c7ccccc7,"(R)-2,2-Binaphthoyl-(S,S)-di(1-phenylethyl)aminoylphosphine"
2067,30,70,0,50.10,1.06,TRUE,415918-91-1,C[C@@H](N(P(Oc(c12)ccc3c2cccc3)Oc(cc4)c1c5c4cccc5)[C@@H](c6ccccc6)C)c7ccccc7,"(R)-2,2-Binaphthoyl-(S,S)-di(1-phenylethyl)aminoylphosphine"
2067,30,70,0,49.77,1.05,TRUE,415918-91-1,C[C@@H](N(P(Oc(c12)ccc3c2cccc3)Oc(cc4)c1c5c4cccc5)[C@@H](c6ccccc6)C)c7ccccc7,"(R)-2,2-Binaphthoyl-(S,S)-di(1-phenylethyl)aminoylphosphine"
2067,30,70,10,53.88,0.59,TRUE,415918-91-1,C[C@@H](N(P(Oc(c12)ccc3c2cccc3)Oc(cc4)c1c5c4cccc5)[C@@H](c6ccccc6)C)c7ccccc7,"(R)-2,2-Binaphthoyl-(S,S)-di(1-phenylethyl)aminoylphosphine"
2067,30,70,10,57.69,0.55,TRUE,415918-91-1,C[C@@H](N(P(Oc(c12)ccc3c2cccc3)Oc(cc4)c1c5c4cccc5)[C@@H](c6ccccc6)C)c7ccccc7,"(R)-2,2-Binaphthoyl-(S,S)-di(1-phenylethyl)aminoylphosphine"
2067,30,70,10,57.38,0.48,TRUE,415918-91-1,C[C@@H](N(P(Oc(c12)ccc3c2cccc3)Oc(cc4)c1c5c4cccc5)[C@@H](c6ccccc6)C)c7ccccc7,"(R)-2,2-Binaphthoyl-(S,S)-di(1-phenylethyl)aminoylphosphine"
