Repository: robinson-group/RadboudChemAI

# Data on reactions

## Baltussen_2024_with_labels.csv

timsTOF data on the steady-state composition of the formose reaction at varying
concentrations of formaldehyde and NaOH. Labels have been manually added to the
data in a pattern.

### Citation:

```
@article{baltussen2024,
  title = {Chemical Reservoir Computation in a Self-Organizing Reaction Network},
  author = {Baltussen, Mathieu G. and De Jong, Thijs J. and Duez, Quentin and Robinson, William E. and Huck, Wilhelm T. S.},
  date = {2024-06-26},
  journaltitle = {Nature},
  shortjournal = {Nature},
  issn = {0028-0836, 1476-4687},
  doi = {10.1038/s41586-024-07567-x},
  url = {https://www.nature.com/articles/s41586-024-07567-x},

File: data/reactions/McFadden_2024_front_rate_t-max.csv (part 5 of 6)
Kraken_ID,dicyclopentediene/ mol%,5-ethylidene-2-norbornene/ mol%,dihydrofuran/ mol%,T_max,Front_rate_mm/s,FROMP_worked,CAS,SMILES,Name
488,80,20,10,76.88,,FALSE,331465-71-5,CC(C)CN1CCN2CCN(CC(C)C)P1N(CC(C)C)CC2,"2,8,9-Triisobutyl-2,5,8,9-tetraaza-1-phosphabicyclo[3.3.3]undecane"
488,95,5,0,41.01,0.46,TRUE,331465-71-5,CC(C)CN1CCN2CCN(CC(C)C)P1N(CC(C)C)CC2,"2,8,9-Triisobutyl-2,5,8,9-tetraaza-1-phosphabicyclo[3.3.3]undecane"
488,95,5,0,39.50,0.50,TRUE,331465-71-5,CC(C)CN1CCN2CCN(CC(C)C)P1N(CC(C)C)CC2,"2,8,9-Triisobutyl-2,5,8,9-tetraaza-1-phosphabicyclo[3.3.3]undecane"
488,95,5,0,40.89,0.56,TRUE,331465-71-5,CC(C)CN1CCN2CCN(CC(C)C)P1N(CC(C)C)CC2,"2,8,9-Triisobutyl-2,5,8,9-tetraaza-1-phosphabicyclo[3.3.3]undecane"
488,95,5,10,79.02,,FALSE,331465-71-5,CC(C)CN1CCN2CCN(CC(C)C)P1N(CC(C)C)CC2,"2,8,9-Triisobutyl-2,5,8,9-tetraaza-1-phosphabicyclo[3.3.3]undecane"
488,95,5,10,65.06,,FALSE,331465-71-5,CC(C)CN1CCN2CCN(CC(C)C)P1N(CC(C)C)CC2,"2,8,9-Triisobutyl-2,5,8,9-tetraaza-1-phosphabicyclo[3.3.3]undecane"
488,95,5,10,79.37,,FALSE,331465-71-5,CC(C)CN1CCN2CCN(CC(C)C)P1N(CC(C)C)CC2,"2,8,9-Triisobutyl-2,5,8,9-tetraaza-1-phosphabicyclo[3.3.3]undecane"
498,0,100,0,114.19,2.56,TRUE,443965-14-8,CN(C)P1Oc2c([C@]3(CC4)CCc5c3c(O1)ccc5)c4ccc2,(R)-SIPHOS
498,0,100,0,119.88,1.27,TRUE,443965-14-8,CN(C)P1Oc2c([C@]3(CC4)CCc5c3c(O1)ccc5)c4ccc2,(R)-SIPHOS
498,0,100,10,106.78,2.40,TRUE,443965-14-8,CN(C)P1Oc2c([C@]3(CC4)CCc5c3c(O1)ccc5)c4ccc2,(R)-SIPHOS
498,0,100,10,113.69,1.89,TRUE,443965-14-8,CN(C)P1Oc2c([C@]3(CC4)CCc5c3c(O1)ccc5)c4ccc2,(R)-SIPHOS
498,20,80,0,112.91,1.96,TRUE,443965-14-8,CN(C)P1Oc2c([C@]3(CC4)CCc5c3c(O1)ccc5)c4ccc2,(R)-SIPHOS
498,20,80,0,107.03,1.83,TRUE,443965-14-8,CN(C)P1Oc2c([C@]3(CC4)CCc5c3c(O1)ccc5)c4ccc2,(R)-SIPHOS
498,20,80,0,121.69,1.95,TRUE,443965-14-8,CN(C)P1Oc2c([C@]3(CC4)CCc5c3c(O1)ccc5)c4ccc2,(R)-SIPHOS
498,20,80,10,109.88,0.76,TRUE,443965-14-8,CN(C)P1Oc2c([C@]3(CC4)CCc5c3c(O1)ccc5)c4ccc2,(R)-SIPHOS
498,20,80,10,111.40,1.61,TRUE,443965-14-8,CN(C)P1Oc2c([C@]3(CC4)CCc5c3c(O1)ccc5)c4ccc2,(R)-SIPHOS
498,20,80,10,114.66,1.39,TRUE,443965-14-8,CN(C)P1Oc2c([C@]3(CC4)CCc5c3c(O1)ccc5)c4ccc2,(R)-SIPHOS
498,30,70,0,107.91,1.65,TRUE,443965-14-8,CN(C)P1Oc2c([C@]3(CC4)CCc5c3c(O1)ccc5)c4ccc2,(R)-SIPHOS
498,30,70,0,106.03,1.62,TRUE,443965-14-8,CN(C)P1Oc2c([C@]3(CC4)CCc5c3c(O1)ccc5)c4ccc2,(R)-SIPHOS
498,30,70,0,123.88,1.56,TRUE,443965-14-8,CN(C)P1Oc2c([C@]3(CC4)CCc5c3c(O1)ccc5)c4ccc2,(R)-SIPHOS
498,30,70,10,117.95,1.02,TRUE,443965-14-8,CN(C)P1Oc2c([C@]3(CC4)CCc5c3c(O1)ccc5)c4ccc2,(R)-SIPHOS
498,30,70,10,115.94,1.19,TRUE,443965-14-8,CN(C)P1Oc2c([C@]3(CC4)CCc5c3c(O1)ccc5)c4ccc2,(R)-SIPHOS
498,30,70,10,112.89,1.04,TRUE,443965-14-8,CN(C)P1Oc2c([C@]3(CC4)CCc5c3c(O1)ccc5)c4ccc2,(R)-SIPHOS
498,40,60,0,115.80,1.70,TRUE,443965-14-8,CN(C)P1Oc2c([C@]3(CC4)CCc5c3c(O1)ccc5)c4ccc2,(R)-SIPHOS
498,40,60,0,108.99,1.33,TRUE,443965-14-8,CN(C)P1Oc2c([C@]3(CC4)CCc5c3c(O1)ccc5)c4ccc2,(R)-SIPHOS
498,40,60,0,113.14,1.61,TRUE,443965-14-8,CN(C)P1Oc2c([C@]3(CC4)CCc5c3c(O1)ccc5)c4ccc2,(R)-SIPHOS
498,40,60,10,105.80,0.97,TRUE,443965-14-8,CN(C)P1Oc2c([C@]3(CC4)CCc5c3c(O1)ccc5)c4ccc2,(R)-SIPHOS
498,40,60,10,107.83,0.93,TRUE,443965-14-8,CN(C)P1Oc2c([C@]3(CC4)CCc5c3c(O1)ccc5)c4ccc2,(R)-SIPHOS
498,40,60,10,112.42,0.99,TRUE,443965-14-8,CN(C)P1Oc2c([C@]3(CC4)CCc5c3c(O1)ccc5)c4ccc2,(R)-SIPHOS
498,50,50,0,121.59,1.42,TRUE,443965-14-8,CN(C)P1Oc2c([C@]3(CC4)CCc5c3c(O1)ccc5)c4ccc2,(R)-SIPHOS
498,50,50,0,94.19,,FALSE,443965-14-8,CN(C)P1Oc2c([C@]3(CC4)CCc5c3c(O1)ccc5)c4ccc2,(R)-SIPHOS
498,50,50,0,88.47,1.41,TRUE,443965-14-8,CN(C)P1Oc2c([C@]3(CC4)CCc5c3c(O1)ccc5)c4ccc2,(R)-SIPHOS
498,50,50,10,116.59,0.83,TRUE,443965-14-8,CN(C)P1Oc2c([C@]3(CC4)CCc5c3c(O1)ccc5)c4ccc2,(R)-SIPHOS
498,50,50,10,119.10,0.61,TRUE,443965-14-8,CN(C)P1Oc2c([C@]3(CC4)CCc5c3c(O1)ccc5)c4ccc2,(R)-SIPHOS
498,50,50,10,114.25,0.76,TRUE,443965-14-8,CN(C)P1Oc2c([C@]3(CC4)CCc5c3c(O1)ccc5)c4ccc2,(R)-SIPHOS
498,60,40,0,111.37,1.18,TRUE,443965-14-8,CN(C)P1Oc2c([C@]3(CC4)CCc5c3c(O1)ccc5)c4ccc2,(R)-SIPHOS
498,60,40,0,118.89,1.46,TRUE,443965-14-8,CN(C)P1Oc2c([C@]3(CC4)CCc5c3c(O1)ccc5)c4ccc2,(R)-SIPHOS
498,60,40,0,123.19,1.19,TRUE,443965-14-8,CN(C)P1Oc2c([C@]3(CC4)CCc5c3c(O1)ccc5)c4ccc2,(R)-SIPHOS
498,60,40,10,108.92,0.67,TRUE,443965-14-8,CN(C)P1Oc2c([C@]3(CC4)CCc5c3c(O1)ccc5)c4ccc2,(R)-SIPHOS
498,60,40,10,112.26,0.59,TRUE,443965-14-8,CN(C)P1Oc2c([C@]3(CC4)CCc5c3c(O1)ccc5)c4ccc2,(R)-SIPHOS
498,60,40,10,109.06,0.61,TRUE,443965-14-8,CN(C)P1Oc2c([C@]3(CC4)CCc5c3c(O1)ccc5)c4ccc2,(R)-SIPHOS
498,70,30,0,110.50,1.14,TRUE,443965-14-8,CN(C)P1Oc2c([C@]3(CC4)CCc5c3c(O1)ccc5)c4ccc2,(R)-SIPHOS
498,70,30,0,119.57,1.21,TRUE,443965-14-8,CN(C)P1Oc2c([C@]3(CC4)CCc5c3c(O1)ccc5)c4ccc2,(R)-SIPHOS
498,70,30,0,111.75,1.06,TRUE,443965-14-8,CN(C)P1Oc2c([C@]3(CC4)CCc5c3c(O1)ccc5)c4ccc2,(R)-SIPHOS
498,70,30,10,118.08,0.44,TRUE,443965-14-8,CN(C)P1Oc2c([C@]3(CC4)CCc5c3c(O1)ccc5)c4ccc2,(R)-SIPHOS
498,70,30,10,105.69,0.53,TRUE,443965-14-8,CN(C)P1Oc2c([C@]3(CC4)CCc5c3c(O1)ccc5)c4ccc2,(R)-SIPHOS
498,70,30,10,142.06,,FALSE,443965-14-8,CN(C)P1Oc2c([C@]3(CC4)CCc5c3c(O1)ccc5)c4ccc2,(R)-SIPHOS
498,80,20,0,113.42,0.95,TRUE,443965-14-8,CN(C)P1Oc2c([C@]3(CC4)CCc5c3c(O1)ccc5)c4ccc2,(R)-SIPHOS
498,80,20,0,120.16,0.79,TRUE,443965-14-8,CN(C)P1Oc2c([C@]3(CC4)CCc5c3c(O1)ccc5)c4ccc2,(R)-SIPHOS
498,80,20,0,116.55,0.85,TRUE,443965-14-8,CN(C)P1Oc2c([C@]3(CC4)CCc5c3c(O1)ccc5)c4ccc2,(R)-SIPHOS
498,80,20,10,121.11,,FALSE,443965-14-8,CN(C)P1Oc2c([C@]3(CC4)CCc5c3c(O1)ccc5)c4ccc2,(R)-SIPHOS
498,80,20,10,124.97,,FALSE,443965-14-8,CN(C)P1Oc2c([C@]3(CC4)CCc5c3c(O1)ccc5)c4ccc2,(R)-SIPHOS
498,80,20,10,102.31,,FALSE,443965-14-8,CN(C)P1Oc2c([C@]3(CC4)CCc5c3c(O1)ccc5)c4ccc2,(R)-SIPHOS
498,95,5,0,99.24,0.47,TRUE,443965-14-8,CN(C)P1Oc2c([C@]3(CC4)CCc5c3c(O1)ccc5)c4ccc2,(R)-SIPHOS
498,95,5,0,113.44,0.74,TRUE,443965-14-8,CN(C)P1Oc2c([C@]3(CC4)CCc5c3c(O1)ccc5)c4ccc2,(R)-SIPHOS
498,95,5,0,104.77,0.79,TRUE,443965-14-8,CN(C)P1Oc2c([C@]3(CC4)CCc5c3c(O1)ccc5)c4ccc2,(R)-SIPHOS
498,95,5,10,84.53,,FALSE,443965-14-8,CN(C)P1Oc2c([C@]3(CC4)CCc5c3c(O1)ccc5)c4ccc2,(R)-SIPHOS
498,95,5,10,124.50,,FALSE,443965-14-8,CN(C)P1Oc2c([C@]3(CC4)CCc5c3c(O1)ccc5)c4ccc2,(R)-SIPHOS
498,95,5,10,105.79,,FALSE,443965-14-8,CN(C)P1Oc2c([C@]3(CC4)CCc5c3c(O1)ccc5)c4ccc2,(R)-SIPHOS
648,0,100,0,113.63,1.97,TRUE,137348-86-8,CC(N(P(OC(C)(C)C)OC(C)(C)C)C(C)C)C,"Di-tert-butyl N,N-diisopropylphosphoramidite"
648,0,100,0,125.22,1.84,TRUE,137348-86-8,CC(N(P(OC(C)(C)C)OC(C)(C)C)C(C)C)C,"Di-tert-butyl N,N-diisopropylphosphoramidite"
648,0,100,0,111.75,1.85,TRUE,137348-86-8,CC(N(P(OC(C)(C)C)OC(C)(C)C)C(C)C)C,"Di-tert-butyl N,N-diisopropylphosphoramidite"
648,0,100,10,123.00,1.89,TRUE,137348-86-8,CC(N(P(OC(C)(C)C)OC(C)(C)C)C(C)C)C,"Di-tert-butyl N,N-diisopropylphosphoramidite"
648,0,100,10,108.73,1.62,TRUE,137348-86-8,CC(N(P(OC(C)(C)C)OC(C)(C)C)C(C)C)C,"Di-tert-butyl N,N-diisopropylphosphoramidite"
648,20,80,0,120.58,,TRUE,137348-86-8,CC(N(P(OC(C)(C)C)OC(C)(C)C)C(C)C)C,"Di-tert-butyl N,N-diisopropylphosphoramidite"
648,20,80,0,111.70,1.39,TRUE,137348-86-8,CC(N(P(OC(C)(C)C)OC(C)(C)C)C(C)C)C,"Di-tert-butyl N,N-diisopropylphosphoramidite"
648,20,80,0,127.33,1.34,TRUE,137348-86-8,CC(N(P(OC(C)(C)C)OC(C)(C)C)C(C)C)C,"Di-tert-butyl N,N-diisopropylphosphoramidite"
648,20,80,10,110.77,,TRUE,137348-86-8,CC(N(P(OC(C)(C)C)OC(C)(C)C)C(C)C)C,"Di-tert-butyl N,N-diisopropylphosphoramidite"
648,20,80,10,114.28,1.17,TRUE,137348-86-8,CC(N(P(OC(C)(C)C)OC(C)(C)C)C(C)C)C,"Di-tert-butyl N,N-diisopropylphosphoramidite"
648,20,80,10,129.41,1.12,TRUE,137348-86-8,CC(N(P(OC(C)(C)C)OC(C)(C)C)C(C)C)C,"Di-tert-butyl N,N-diisopropylphosphoramidite"
648,30,70,0,106.69,1.26,TRUE,137348-86-8,CC(N(P(OC(C)(C)C)OC(C)(C)C)C(C)C)C,"Di-tert-butyl N,N-diisopropylphosphoramidite"
648,30,70,0,114.96,1.22,TRUE,137348-86-8,CC(N(P(OC(C)(C)C)OC(C)(C)C)C(C)C)C,"Di-tert-butyl N,N-diisopropylphosphoramidite"
648,30,70,0,105.16,1.04,TRUE,137348-86-8,CC(N(P(OC(C)(C)C)OC(C)(C)C)C(C)C)C,"Di-tert-butyl N,N-diisopropylphosphoramidite"
648,30,70,10,111.72,0.99,TRUE,137348-86-8,CC(N(P(OC(C)(C)C)OC(C)(C)C)C(C)C)C,"Di-tert-butyl N,N-diisopropylphosphoramidite"
648,30,70,10,97.39,1.05,TRUE,137348-86-8,CC(N(P(OC(C)(C)C)OC(C)(C)C)C(C)C)C,"Di-tert-butyl N,N-diisopropylphosphoramidite"
648,30,70,10,96.36,0.92,TRUE,137348-86-8,CC(N(P(OC(C)(C)C)OC(C)(C)C)C(C)C)C,"Di-tert-butyl N,N-diisopropylphosphoramidite"
648,40,60,0,115.13,1.14,TRUE,137348-86-8,CC(N(P(OC(C)(C)C)OC(C)(C)C)C(C)C)C,"Di-tert-butyl N,N-diisopropylphosphoramidite"
648,40,60,0,117.84,1.03,TRUE,137348-86-8,CC(N(P(OC(C)(C)C)OC(C)(C)C)C(C)C)C,"Di-tert-butyl N,N-diisopropylphosphoramidite"
648,40,60,0,103.32,1.11,TRUE,137348-86-8,CC(N(P(OC(C)(C)C)OC(C)(C)C)C(C)C)C,"Di-tert-butyl N,N-diisopropylphosphoramidite"
648,40,60,10,108.94,0.78,TRUE,137348-86-8,CC(N(P(OC(C)(C)C)OC(C)(C)C)C(C)C)C,"Di-tert-butyl N,N-diisopropylphosphoramidite"
648,40,60,10,112.31,0.96,TRUE,137348-86-8,CC(N(P(OC(C)(C)C)OC(C)(C)C)C(C)C)C,"Di-tert-butyl N,N-diisopropylphosphoramidite"
648,40,60,10,113.70,0.78,TRUE,137348-86-8,CC(N(P(OC(C)(C)C)OC(C)(C)C)C(C)C)C,"Di-tert-butyl N,N-diisopropylphosphoramidite"
648,50,50,0,134.84,1.03,TRUE,137348-86-8,CC(N(P(OC(C)(C)C)OC(C)(C)C)C(C)C)C,"Di-tert-butyl N,N-diisopropylphosphoramidite"
648,50,50,0,108.84,0.98,TRUE,137348-86-8,CC(N(P(OC(C)(C)C)OC(C)(C)C)C(C)C)C,"Di-tert-butyl N,N-diisopropylphosphoramidite"
648,50,50,0,111.62,0.98,TRUE,137348-86-8,CC(N(P(OC(C)(C)C)OC(C)(C)C)C(C)C)C,"Di-tert-butyl N,N-diisopropylphosphoramidite"
648,50,50,10,106.35,0.71,TRUE,137348-86-8,CC(N(P(OC(C)(C)C)OC(C)(C)C)C(C)C)C,"Di-tert-butyl N,N-diisopropylphosphoramidite"
648,50,50,10,108.23,0.68,TRUE,137348-86-8,CC(N(P(OC(C)(C)C)OC(C)(C)C)C(C)C)C,"Di-tert-butyl N,N-diisopropylphosphoramidite"
648,50,50,10,107.31,0.63,TRUE,137348-86-8,CC(N(P(OC(C)(C)C)OC(C)(C)C)C(C)C)C,"Di-tert-butyl N,N-diisopropylphosphoramidite"
648,60,40,0,120.64,0.92,TRUE,137348-86-8,CC(N(P(OC(C)(C)C)OC(C)(C)C)C(C)C)C,"Di-tert-butyl N,N-diisopropylphosphoramidite"
648,60,40,0,106.97,0.82,TRUE,137348-86-8,CC(N(P(OC(C)(C)C)OC(C)(C)C)C(C)C)C,"Di-tert-butyl N,N-diisopropylphosphoramidite"
648,60,40,0,122.63,0.93,TRUE,137348-86-8,CC(N(P(OC(C)(C)C)OC(C)(C)C)C(C)C)C,"Di-tert-butyl N,N-diisopropylphosphoramidite"
648,60,40,10,99.56,0.45,TRUE,137348-86-8,CC(N(P(OC(C)(C)C)OC(C)(C)C)C(C)C)C,"Di-tert-butyl N,N-diisopropylphosphoramidite"
648,60,40,10,93.39,0.53,TRUE,137348-86-8,CC(N(P(OC(C)(C)C)OC(C)(C)C)C(C)C)C,"Di-tert-butyl N,N-diisopropylphosphoramidite"
648,60,40,10,112.02,0.48,TRUE,137348-86-8,CC(N(P(OC(C)(C)C)OC(C)(C)C)C(C)C)C,"Di-tert-butyl N,N-diisopropylphosphoramidite"
648,70,30,0,107.36,0.65,TRUE,137348-86-8,CC(N(P(OC(C)(C)C)OC(C)(C)C)C(C)C)C,"Di-tert-butyl N,N-diisopropylphosphoramidite"
648,70,30,0,106.25,0.68,TRUE,137348-86-8,CC(N(P(OC(C)(C)C)OC(C)(C)C)C(C)C)C,"Di-tert-butyl N,N-diisopropylphosphoramidite"
648,70,30,0,111.21,0.85,TRUE,137348-86-8,CC(N(P(OC(C)(C)C)OC(C)(C)C)C(C)C)C,"Di-tert-butyl N,N-diisopropylphosphoramidite"
648,70,30,10,105.12,0.20,TRUE,137348-86-8,CC(N(P(OC(C)(C)C)OC(C)(C)C)C(C)C)C,"Di-tert-butyl N,N-diisopropylphosphoramidite"
648,70,30,10,115.35,0.31,TRUE,137348-86-8,CC(N(P(OC(C)(C)C)OC(C)(C)C)C(C)C)C,"Di-tert-butyl N,N-diisopropylphosphoramidite"
648,70,30,10,107.84,0.29,TRUE,137348-86-8,CC(N(P(OC(C)(C)C)OC(C)(C)C)C(C)C)C,"Di-tert-butyl N,N-diisopropylphosphoramidite"
648,80,20,0,106.66,0.69,TRUE,137348-86-8,CC(N(P(OC(C)(C)C)OC(C)(C)C)C(C)C)C,"Di-tert-butyl N,N-diisopropylphosphoramidite"
648,80,20,0,118.02,0.66,TRUE,137348-86-8,CC(N(P(OC(C)(C)C)OC(C)(C)C)C(C)C)C,"Di-tert-butyl N,N-diisopropylphosphoramidite"
648,80,20,0,119.32,0.71,TRUE,137348-86-8,CC(N(P(OC(C)(C)C)OC(C)(C)C)C(C)C)C,"Di-tert-butyl N,N-diisopropylphosphoramidite"
648,80,20,10,101.53,0.30,TRUE,137348-86-8,CC(N(P(OC(C)(C)C)OC(C)(C)C)C(C)C)C,"Di-tert-butyl N,N-diisopropylphosphoramidite"
648,80,20,10,101.99,0.32,TRUE,137348-86-8,CC(N(P(OC(C)(C)C)OC(C)(C)C)C(C)C)C,"Di-tert-butyl N,N-diisopropylphosphoramidite"
648,80,20,10,106.58,0.21,TRUE,137348-86-8,CC(N(P(OC(C)(C)C)OC(C)(C)C)C(C)C)C,"Di-tert-butyl N,N-diisopropylphosphoramidite"
648,95,5,0,93.63,,TRUE,137348-86-8,CC(N(P(OC(C)(C)C)OC(C)(C)C)C(C)C)C,"Di-tert-butyl N,N-diisopropylphosphoramidite"
648,95,5,0,106.12,0.78,TRUE,137348-86-8,CC(N(P(OC(C)(C)C)OC(C)(C)C)C(C)C)C,"Di-tert-butyl N,N-diisopropylphosphoramidite"
648,95,5,0,28.01,0.74,TRUE,137348-86-8,CC(N(P(OC(C)(C)C)OC(C)(C)C)C(C)C)C,"Di-tert-butyl N,N-diisopropylphosphoramidite"
648,95,5,10,151.97,,FALSE,137348-86-8,CC(N(P(OC(C)(C)C)OC(C)(C)C)C(C)C)C,"Di-tert-butyl N,N-diisopropylphosphoramidite"
648,95,5,10,104.00,,FALSE,137348-86-8,CC(N(P(OC(C)(C)C)OC(C)(C)C)C(C)C)C,"Di-tert-butyl N,N-diisopropylphosphoramidite"
648,95,5,10,129.15,,FALSE,137348-86-8,CC(N(P(OC(C)(C)C)OC(C)(C)C)C(C)C)C,"Di-tert-butyl N,N-diisopropylphosphoramidite"
650,0,100,0,75.62,1.98,TRUE,67746-43-4,CCN(P(OCc1ccccc1)OCc2ccccc2)CC,"Dibenzyl N,N-diethylphosphoramidite"
650,0,100,0,67.80,2.02,TRUE,67746-43-4,CCN(P(OCc1ccccc1)OCc2ccccc2)CC,"Dibenzyl N,N-diethylphosphoramidite"
650,0,100,0,80.43,1.97,TRUE,67746-43-4,CCN(P(OCc1ccccc1)OCc2ccccc2)CC,"Dibenzyl N,N-diethylphosphoramidite"
650,0,100,10,37.93,1.05,TRUE,67746-43-4,CCN(P(OCc1ccccc1)OCc2ccccc2)CC,"Dibenzyl N,N-diethylphosphoramidite"
650,0,100,10,41.40,1.10,TRUE,67746-43-4,CCN(P(OCc1ccccc1)OCc2ccccc2)CC,"Dibenzyl N,N-diethylphosphoramidite"
650,0,100,10,38.46,1.11,TRUE,67746-43-4,CCN(P(OCc1ccccc1)OCc2ccccc2)CC,"Dibenzyl N,N-diethylphosphoramidite"
650,20,80,0,87.45,1.28,TRUE,67746-43-4,CCN(P(OCc1ccccc1)OCc2ccccc2)CC,"Dibenzyl N,N-diethylphosphoramidite"
650,20,80,0,111.44,1.31,TRUE,67746-43-4,CCN(P(OCc1ccccc1)OCc2ccccc2)CC,"Dibenzyl N,N-diethylphosphoramidite"
650,20,80,0,71.94,1.34,TRUE,67746-43-4,CCN(P(OCc1ccccc1)OCc2ccccc2)CC,"Dibenzyl N,N-diethylphosphoramidite"
650,20,80,10,50.99,0.80,TRUE,67746-43-4,CCN(P(OCc1ccccc1)OCc2ccccc2)CC,"Dibenzyl N,N-diethylphosphoramidite"
650,20,80,10,52.00,0.76,TRUE,67746-43-4,CCN(P(OCc1ccccc1)OCc2ccccc2)CC,"Dibenzyl N,N-diethylphosphoramidite"
650,20,80,10,44.36,0.78,TRUE,67746-43-4,CCN(P(OCc1ccccc1)OCc2ccccc2)CC,"Dibenzyl N,N-diethylphosphoramidite"
650,30,70,0,81.55,1.05,TRUE,67746-43-4,CCN(P(OCc1ccccc1)OCc2ccccc2)CC,"Dibenzyl N,N-diethylphosphoramidite"
650,30,70,0,97.38,1.02,TRUE,67746-43-4,CCN(P(OCc1ccccc1)OCc2ccccc2)CC,"Dibenzyl N,N-diethylphosphoramidite"
650,30,70,0,51.21,1.08,TRUE,67746-43-4,CCN(P(OCc1ccccc1)OCc2ccccc2)CC,"Dibenzyl N,N-diethylphosphoramidite"
650,30,70,10,66.25,0.56,TRUE,67746-43-4,CCN(P(OCc1ccccc1)OCc2ccccc2)CC,"Dibenzyl N,N-diethylphosphoramidite"
650,30,70,10,71.27,0.66,TRUE,67746-43-4,CCN(P(OCc1ccccc1)OCc2ccccc2)CC,"Dibenzyl N,N-diethylphosphoramidite"
650,30,70,10,59.83,0.59,TRUE,67746-43-4,CCN(P(OCc1ccccc1)OCc2ccccc2)CC,"Dibenzyl N,N-diethylphosphoramidite"
650,40,60,0,29.13,0.91,TRUE,67746-43-4,CCN(P(OCc1ccccc1)OCc2ccccc2)CC,"Dibenzyl N,N-diethylphosphoramidite"
650,40,60,0,29.43,0.88,TRUE,67746-43-4,CCN(P(OCc1ccccc1)OCc2ccccc2)CC,"Dibenzyl N,N-diethylphosphoramidite"
650,40,60,0,30.20,0.93,TRUE,67746-43-4,CCN(P(OCc1ccccc1)OCc2ccccc2)CC,"Dibenzyl N,N-diethylphosphoramidite"
650,40,60,10,37.38,0.49,TRUE,67746-43-4,CCN(P(OCc1ccccc1)OCc2ccccc2)CC,"Dibenzyl N,N-diethylphosphoramidite"
650,40,60,10,41.20,0.48,TRUE,67746-43-4,CCN(P(OCc1ccccc1)OCc2ccccc2)CC,"Dibenzyl N,N-diethylphosphoramidite"
650,40,60,10,54.20,0.44,TRUE,67746-43-4,CCN(P(OCc1ccccc1)OCc2ccccc2)CC,"Dibenzyl N,N-diethylphosphoramidite"
650,50,50,0,29.73,0.82,TRUE,67746-43-4,CCN(P(OCc1ccccc1)OCc2ccccc2)CC,"Dibenzyl N,N-diethylphosphoramidite"
650,50,50,0,29.91,0.80,TRUE,67746-43-4,CCN(P(OCc1ccccc1)OCc2ccccc2)CC,"Dibenzyl N,N-diethylphosphoramidite"
650,50,50,0,30.45,0.77,TRUE,67746-43-4,CCN(P(OCc1ccccc1)OCc2ccccc2)CC,"Dibenzyl N,N-diethylphosphoramidite"
650,50,50,10,47.54,0.30,TRUE,67746-43-4,CCN(P(OCc1ccccc1)OCc2ccccc2)CC,"Dibenzyl N,N-diethylphosphoramidite"
650,50,50,10,36.21,0.39,TRUE,67746-43-4,CCN(P(OCc1ccccc1)OCc2ccccc2)CC,"Dibenzyl N,N-diethylphosphoramidite"
650,50,50,10,42.69,0.30,TRUE,67746-43-4,CCN(P(OCc1ccccc1)OCc2ccccc2)CC,"Dibenzyl N,N-diethylphosphoramidite"
650,60,40,0,31.00,0.77,TRUE,67746-43-4,CCN(P(OCc1ccccc1)OCc2ccccc2)CC,"Dibenzyl N,N-diethylphosphoramidite"
650,60,40,0,30.45,0.74,TRUE,67746-43-4,CCN(P(OCc1ccccc1)OCc2ccccc2)CC,"Dibenzyl N,N-diethylphosphoramidite"
650,60,40,0,30.40,0.67,TRUE,67746-43-4,CCN(P(OCc1ccccc1)OCc2ccccc2)CC,"Dibenzyl N,N-diethylphosphoramidite"
650,60,40,10,59.91,0.37,TRUE,67746-43-4,CCN(P(OCc1ccccc1)OCc2ccccc2)CC,"Dibenzyl N,N-diethylphosphoramidite"
650,60,40,10,62.80,0.25,TRUE,67746-43-4,CCN(P(OCc1ccccc1)OCc2ccccc2)CC,"Dibenzyl N,N-diethylphosphoramidite"
650,60,40,10,52.40,0.27,TRUE,67746-43-4,CCN(P(OCc1ccccc1)OCc2ccccc2)CC,"Dibenzyl N,N-diethylphosphoramidite"
650,70,30,0,31.24,0.67,TRUE,67746-43-4,CCN(P(OCc1ccccc1)OCc2ccccc2)CC,"Dibenzyl N,N-diethylphosphoramidite"
650,70,30,0,31.09,0.68,TRUE,67746-43-4,CCN(P(OCc1ccccc1)OCc2ccccc2)CC,"Dibenzyl N,N-diethylphosphoramidite"
650,70,30,0,31.13,0.65,TRUE,67746-43-4,CCN(P(OCc1ccccc1)OCc2ccccc2)CC,"Dibenzyl N,N-diethylphosphoramidite"
650,70,30,10,80.89,0.20,TRUE,67746-43-4,CCN(P(OCc1ccccc1)OCc2ccccc2)CC,"Dibenzyl N,N-diethylphosphoramidite"
650,70,30,10,86.78,0.35,TRUE,67746-43-4,CCN(P(OCc1ccccc1)OCc2ccccc2)CC,"Dibenzyl N,N-diethylphosphoramidite"
650,70,30,10,80.29,0.29,TRUE,67746-43-4,CCN(P(OCc1ccccc1)OCc2ccccc2)CC,"Dibenzyl N,N-diethylphosphoramidite"
650,80,20,0,30.85,0.54,TRUE,67746-43-4,CCN(P(OCc1ccccc1)OCc2ccccc2)CC,"Dibenzyl N,N-diethylphosphoramidite"
650,80,20,0,30.71,0.56,TRUE,67746-43-4,CCN(P(OCc1ccccc1)OCc2ccccc2)CC,"Dibenzyl N,N-diethylphosphoramidite"
650,80,20,0,29.84,0.58,TRUE,67746-43-4,CCN(P(OCc1ccccc1)OCc2ccccc2)CC,"Dibenzyl N,N-diethylphosphoramidite"
650,80,20,10,21.17,,FALSE,67746-43-4,CCN(P(OCc1ccccc1)OCc2ccccc2)CC,"Dibenzyl N,N-diethylphosphoramidite"
650,80,20,10,81.21,,FALSE,67746-43-4,CCN(P(OCc1ccccc1)OCc2ccccc2)CC,"Dibenzyl N,N-diethylphosphoramidite"
650,80,20,10,83.38,,FALSE,67746-43-4,CCN(P(OCc1ccccc1)OCc2ccccc2)CC,"Dibenzyl N,N-diethylphosphoramidite"
650,95,5,0,25.09,0.77,TRUE,67746-43-4,CCN(P(OCc1ccccc1)OCc2ccccc2)CC,"Dibenzyl N,N-diethylphosphoramidite"
650,95,5,0,,0.73,TRUE,67746-43-4,CCN(P(OCc1ccccc1)OCc2ccccc2)CC,"Dibenzyl N,N-diethylphosphoramidite"
650,95,5,0,44.53,0.71,TRUE,67746-43-4,CCN(P(OCc1ccccc1)OCc2ccccc2)CC,"Dibenzyl N,N-diethylphosphoramidite"
650,95,5,10,21.37,,FALSE,67746-43-4,CCN(P(OCc1ccccc1)OCc2ccccc2)CC,"Dibenzyl N,N-diethylphosphoramidite"
650,95,5,10,21.99,,FALSE,67746-43-4,CCN(P(OCc1ccccc1)OCc2ccccc2)CC,"Dibenzyl N,N-diethylphosphoramidite"
650,95,5,10,44.69,,FALSE,67746-43-4,CCN(P(OCc1ccccc1)OCc2ccccc2)CC,"Dibenzyl N,N-diethylphosphoramidite"
651,0,100,0,103.82,2.77,TRUE,108549-23-1,CC(N(P(OCc1ccccc1)OCc2ccccc2)C(C)C)C,"Dibenzyl N,N-diisopropylphosphoramidite"
651,0,100,0,99.69,2.88,TRUE,108549-23-1,CC(N(P(OCc1ccccc1)OCc2ccccc2)C(C)C)C,"Dibenzyl N,N-diisopropylphosphoramidite"
651,0,100,0,114.38,2.95,TRUE,108549-23-1,CC(N(P(OCc1ccccc1)OCc2ccccc2)C(C)C)C,"Dibenzyl N,N-diisopropylphosphoramidite"
651,0,100,10,121.33,2.10,TRUE,108549-23-1,CC(N(P(OCc1ccccc1)OCc2ccccc2)C(C)C)C,"Dibenzyl N,N-diisopropylphosphoramidite"
651,0,100,10,96.20,2.17,TRUE,108549-23-1,CC(N(P(OCc1ccccc1)OCc2ccccc2)C(C)C)C,"Dibenzyl N,N-diisopropylphosphoramidite"
651,20,80,0,108.04,2.16,TRUE,108549-23-1,CC(N(P(OCc1ccccc1)OCc2ccccc2)C(C)C)C,"Dibenzyl N,N-diisopropylphosphoramidite"
651,20,80,0,106.52,2.02,TRUE,108549-23-1,CC(N(P(OCc1ccccc1)OCc2ccccc2)C(C)C)C,"Dibenzyl N,N-diisopropylphosphoramidite"
651,20,80,0,116.68,2.18,TRUE,108549-23-1,CC(N(P(OCc1ccccc1)OCc2ccccc2)C(C)C)C,"Dibenzyl N,N-diisopropylphosphoramidite"
651,20,80,10,116.89,1.41,TRUE,108549-23-1,CC(N(P(OCc1ccccc1)OCc2ccccc2)C(C)C)C,"Dibenzyl N,N-diisopropylphosphoramidite"
651,20,80,10,110.14,1.59,TRUE,108549-23-1,CC(N(P(OCc1ccccc1)OCc2ccccc2)C(C)C)C,"Dibenzyl N,N-diisopropylphosphoramidite"
651,20,80,10,106.06,1.38,TRUE,108549-23-1,CC(N(P(OCc1ccccc1)OCc2ccccc2)C(C)C)C,"Dibenzyl N,N-diisopropylphosphoramidite"
651,30,70,0,104.65,2.01,TRUE,108549-23-1,CC(N(P(OCc1ccccc1)OCc2ccccc2)C(C)C)C,"Dibenzyl N,N-diisopropylphosphoramidite"
651,30,70,0,105.87,1.89,TRUE,108549-23-1,CC(N(P(OCc1ccccc1)OCc2ccccc2)C(C)C)C,"Dibenzyl N,N-diisopropylphosphoramidite"
651,30,70,0,111.02,1.63,TRUE,108549-23-1,CC(N(P(OCc1ccccc1)OCc2ccccc2)C(C)C)C,"Dibenzyl N,N-diisopropylphosphoramidite"
651,30,70,10,92.61,1.40,TRUE,108549-23-1,CC(N(P(OCc1ccccc1)OCc2ccccc2)C(C)C)C,"Dibenzyl N,N-diisopropylphosphoramidite"
651,30,70,10,109.99,1.46,TRUE,108549-23-1,CC(N(P(OCc1ccccc1)OCc2ccccc2)C(C)C)C,"Dibenzyl N,N-diisopropylphosphoramidite"
651,30,70,10,104.48,1.36,TRUE,108549-23-1,CC(N(P(OCc1ccccc1)OCc2ccccc2)C(C)C)C,"Dibenzyl N,N-diisopropylphosphoramidite"
651,40,60,0,114.81,1.86,TRUE,108549-23-1,CC(N(P(OCc1ccccc1)OCc2ccccc2)C(C)C)C,"Dibenzyl N,N-diisopropylphosphoramidite"
651,40,60,0,113.57,2.21,TRUE,108549-23-1,CC(N(P(OCc1ccccc1)OCc2ccccc2)C(C)C)C,"Dibenzyl N,N-diisopropylphosphoramidite"
651,40,60,0,107.81,2.00,TRUE,108549-23-1,CC(N(P(OCc1ccccc1)OCc2ccccc2)C(C)C)C,"Dibenzyl N,N-diisopropylphosphoramidite"
651,40,60,10,101.95,1.08,TRUE,108549-23-1,CC(N(P(OCc1ccccc1)OCc2ccccc2)C(C)C)C,"Dibenzyl N,N-diisopropylphosphoramidite"
651,40,60,10,90.74,1.21,TRUE,108549-23-1,CC(N(P(OCc1ccccc1)OCc2ccccc2)C(C)C)C,"Dibenzyl N,N-diisopropylphosphoramidite"
651,40,60,10,102.75,1.03,TRUE,108549-23-1,CC(N(P(OCc1ccccc1)OCc2ccccc2)C(C)C)C,"Dibenzyl N,N-diisopropylphosphoramidite"
651,50,50,0,112.05,1.88,TRUE,108549-23-1,CC(N(P(OCc1ccccc1)OCc2ccccc2)C(C)C)C,"Dibenzyl N,N-diisopropylphosphoramidite"
651,50,50,0,108.74,1.63,TRUE,108549-23-1,CC(N(P(OCc1ccccc1)OCc2ccccc2)C(C)C)C,"Dibenzyl N,N-diisopropylphosphoramidite"
651,50,50,0,108.94,1.75,TRUE,108549-23-1,CC(N(P(OCc1ccccc1)OCc2ccccc2)C(C)C)C,"Dibenzyl N,N-diisopropylphosphoramidite"
651,50,50,10,102.76,0.96,TRUE,108549-23-1,CC(N(P(OCc1ccccc1)OCc2ccccc2)C(C)C)C,"Dibenzyl N,N-diisopropylphosphoramidite"
651,50,50,10,98.73,0.88,TRUE,108549-23-1,CC(N(P(OCc1ccccc1)OCc2ccccc2)C(C)C)C,"Dibenzyl N,N-diisopropylphosphoramidite"
651,50,50,10,102.72,0.94,TRUE,108549-23-1,CC(N(P(OCc1ccccc1)OCc2ccccc2)C(C)C)C,"Dibenzyl N,N-diisopropylphosphoramidite"
651,60,40,0,107.54,1.38,TRUE,108549-23-1,CC(N(P(OCc1ccccc1)OCc2ccccc2)C(C)C)C,"Dibenzyl N,N-diisopropylphosphoramidite"
651,60,40,0,105.48,1.44,TRUE,108549-23-1,CC(N(P(OCc1ccccc1)OCc2ccccc2)C(C)C)C,"Dibenzyl N,N-diisopropylphosphoramidite"
651,60,40,0,97.64,1.33,TRUE,108549-23-1,CC(N(P(OCc1ccccc1)OCc2ccccc2)C(C)C)C,"Dibenzyl N,N-diisopropylphosphoramidite"
651,60,40,10,103.54,0.72,TRUE,108549-23-1,CC(N(P(OCc1ccccc1)OCc2ccccc2)C(C)C)C,"Dibenzyl N,N-diisopropylphosphoramidite"
651,60,40,10,110.51,0.76,TRUE,108549-23-1,CC(N(P(OCc1ccccc1)OCc2ccccc2)C(C)C)C,"Dibenzyl N,N-diisopropylphosphoramidite"
651,60,40,10,117.09,0.67,TRUE,108549-23-1,CC(N(P(OCc1ccccc1)OCc2ccccc2)C(C)C)C,"Dibenzyl N,N-diisopropylphosphoramidite"
651,70,30,0,107.28,0.93,TRUE,108549-23-1,CC(N(P(OCc1ccccc1)OCc2ccccc2)C(C)C)C,"Dibenzyl N,N-diisopropylphosphoramidite"
651,70,30,0,98.69,1.14,TRUE,108549-23-1,CC(N(P(OCc1ccccc1)OCc2ccccc2)C(C)C)C,"Dibenzyl N,N-diisopropylphosphoramidite"
651,70,30,0,108.06,0.99,TRUE,108549-23-1,CC(N(P(OCc1ccccc1)OCc2ccccc2)C(C)C)C,"Dibenzyl N,N-diisopropylphosphoramidite"
651,70,30,10,108.11,0.55,TRUE,108549-23-1,CC(N(P(OCc1ccccc1)OCc2ccccc2)C(C)C)C,"Dibenzyl N,N-diisopropylphosphoramidite"
651,70,30,10,114.70,0.53,TRUE,108549-23-1,CC(N(P(OCc1ccccc1)OCc2ccccc2)C(C)C)C,"Dibenzyl N,N-diisopropylphosphoramidite"
651,70,30,10,108.10,0.44,TRUE,108549-23-1,CC(N(P(OCc1ccccc1)OCc2ccccc2)C(C)C)C,"Dibenzyl N,N-diisopropylphosphoramidite"
651,80,20,0,101.43,1.14,TRUE,108549-23-1,CC(N(P(OCc1ccccc1)OCc2ccccc2)C(C)C)C,"Dibenzyl N,N-diisopropylphosphoramidite"
651,80,20,0,102.90,1.22,TRUE,108549-23-1,CC(N(P(OCc1ccccc1)OCc2ccccc2)C(C)C)C,"Dibenzyl N,N-diisopropylphosphoramidite"
651,80,20,0,105.52,1.18,TRUE,108549-23-1,CC(N(P(OCc1ccccc1)OCc2ccccc2)C(C)C)C,"Dibenzyl N,N-diisopropylphosphoramidite"
651,80,20,10,112.36,0.41,TRUE,108549-23-1,CC(N(P(OCc1ccccc1)OCc2ccccc2)C(C)C)C,"Dibenzyl N,N-diisopropylphosphoramidite"
651,80,20,10,112.09,0.40,TRUE,108549-23-1,CC(N(P(OCc1ccccc1)OCc2ccccc2)C(C)C)C,"Dibenzyl N,N-diisopropylphosphoramidite"
651,80,20,10,107.74,0.34,TRUE,108549-23-1,CC(N(P(OCc1ccccc1)OCc2ccccc2)C(C)C)C,"Dibenzyl N,N-diisopropylphosphoramidite"
651,95,5,0,120.25,0.95,TRUE,108549-23-1,CC(N(P(OCc1ccccc1)OCc2ccccc2)C(C)C)C,"Dibenzyl N,N-diisopropylphosphoramidite"
651,95,5,0,56.61,0.83,TRUE,108549-23-1,CC(N(P(OCc1ccccc1)OCc2ccccc2)C(C)C)C,"Dibenzyl N,N-diisopropylphosphoramidite"
651,95,5,0,100.78,0.91,TRUE,108549-23-1,CC(N(P(OCc1ccccc1)OCc2ccccc2)C(C)C)C,"Dibenzyl N,N-diisopropylphosphoramidite"
651,95,5,10,106.05,,FALSE,108549-23-1,CC(N(P(OCc1ccccc1)OCc2ccccc2)C(C)C)C,"Dibenzyl N,N-diisopropylphosphoramidite"
651,95,5,10,98.78,,FALSE,108549-23-1,CC(N(P(OCc1ccccc1)OCc2ccccc2)C(C)C)C,"Dibenzyl N,N-diisopropylphosphoramidite"
651,95,5,10,104.78,,FALSE,108549-23-1,CC(N(P(OCc1ccccc1)OCc2ccccc2)C(C)C)C,"Dibenzyl N,N-diisopropylphosphoramidite"
654,0,100,0,103.96,2.64,TRUE,92611-10-4,COP(N(C(C)C)C(C)C)N(C(C)C)C(C)C,"Methyl N,N,N′,N′-tetraisopropylphosphorodiamidite"
654,0,100,0,81.28,2.55,TRUE,92611-10-4,COP(N(C(C)C)C(C)C)N(C(C)C)C(C)C,"Methyl N,N,N′,N′-tetraisopropylphosphorodiamidite"
654,0,100,0,78.08,2.38,TRUE,92611-10-4,COP(N(C(C)C)C(C)C)N(C(C)C)C(C)C,"Methyl N,N,N′,N′-tetraisopropylphosphorodiamidite"
654,0,100,10,107.68,1.96,TRUE,92611-10-4,COP(N(C(C)C)C(C)C)N(C(C)C)C(C)C,"Methyl N,N,N′,N′-tetraisopropylphosphorodiamidite"
654,0,100,10,102.13,2.03,TRUE,92611-10-4,COP(N(C(C)C)C(C)C)N(C(C)C)C(C)C,"Methyl N,N,N′,N′-tetraisopropylphosphorodiamidite"
654,0,100,10,115.06,1.88,TRUE,92611-10-4,COP(N(C(C)C)C(C)C)N(C(C)C)C(C)C,"Methyl N,N,N′,N′-tetraisopropylphosphorodiamidite"
654,20,80,0,108.80,1.38,TRUE,92611-10-4,COP(N(C(C)C)C(C)C)N(C(C)C)C(C)C,"Methyl N,N,N′,N′-tetraisopropylphosphorodiamidite"
654,20,80,0,100.75,1.51,TRUE,92611-10-4,COP(N(C(C)C)C(C)C)N(C(C)C)C(C)C,"Methyl N,N,N′,N′-tetraisopropylphosphorodiamidite"
654,20,80,0,110.97,1.52,TRUE,92611-10-4,COP(N(C(C)C)C(C)C)N(C(C)C)C(C)C,"Methyl N,N,N′,N′-tetraisopropylphosphorodiamidite"
654,20,80,10,116.73,1.11,TRUE,92611-10-4,COP(N(C(C)C)C(C)C)N(C(C)C)C(C)C,"Methyl N,N,N′,N′-tetraisopropylphosphorodiamidite"
654,20,80,10,112.16,1.26,TRUE,92611-10-4,COP(N(C(C)C)C(C)C)N(C(C)C)C(C)C,"Methyl N,N,N′,N′-tetraisopropylphosphorodiamidite"
654,20,80,10,118.65,1.17,TRUE,92611-10-4,COP(N(C(C)C)C(C)C)N(C(C)C)C(C)C,"Methyl N,N,N′,N′-tetraisopropylphosphorodiamidite"
654,30,70,0,106.41,1.06,TRUE,92611-10-4,COP(N(C(C)C)C(C)C)N(C(C)C)C(C)C,"Methyl N,N,N′,N′-tetraisopropylphosphorodiamidite"
654,30,70,0,106.31,1.50,TRUE,92611-10-4,COP(N(C(C)C)C(C)C)N(C(C)C)C(C)C,"Methyl N,N,N′,N′-tetraisopropylphosphorodiamidite"
654,30,70,0,118.66,1.36,TRUE,92611-10-4,COP(N(C(C)C)C(C)C)N(C(C)C)C(C)C,"Methyl N,N,N′,N′-tetraisopropylphosphorodiamidite"
654,30,70,10,116.29,0.82,TRUE,92611-10-4,COP(N(C(C)C)C(C)C)N(C(C)C)C(C)C,"Methyl N,N,N′,N′-tetraisopropylphosphorodiamidite"
654,30,70,10,120.44,0.99,TRUE,92611-10-4,COP(N(C(C)C)C(C)C)N(C(C)C)C(C)C,"Methyl N,N,N′,N′-tetraisopropylphosphorodiamidite"
654,30,70,10,104.69,1.38,TRUE,92611-10-4,COP(N(C(C)C)C(C)C)N(C(C)C)C(C)C,"Methyl N,N,N′,N′-tetraisopropylphosphorodiamidite"
654,40,60,0,109.54,0.99,TRUE,92611-10-4,COP(N(C(C)C)C(C)C)N(C(C)C)C(C)C,"Methyl N,N,N′,N′-tetraisopropylphosphorodiamidite"
654,40,60,0,101.96,1.27,TRUE,92611-10-4,COP(N(C(C)C)C(C)C)N(C(C)C)C(C)C,"Methyl N,N,N′,N′-tetraisopropylphosphorodiamidite"
654,40,60,0,112.86,1.17,TRUE,92611-10-4,COP(N(C(C)C)C(C)C)N(C(C)C)C(C)C,"Methyl N,N,N′,N′-tetraisopropylphosphorodiamidite"
654,40,60,10,99.98,0.67,TRUE,92611-10-4,COP(N(C(C)C)C(C)C)N(C(C)C)C(C)C,"Methyl N,N,N′,N′-tetraisopropylphosphorodiamidite"
654,40,60,10,112.73,0.60,TRUE,92611-10-4,COP(N(C(C)C)C(C)C)N(C(C)C)C(C)C,"Methyl N,N,N′,N′-tetraisopropylphosphorodiamidite"
654,40,60,10,103.76,0.86,TRUE,92611-10-4,COP(N(C(C)C)C(C)C)N(C(C)C)C(C)C,"Methyl N,N,N′,N′-tetraisopropylphosphorodiamidite"
654,50,50,0,109.37,0.86,TRUE,92611-10-4,COP(N(C(C)C)C(C)C)N(C(C)C)C(C)C,"Methyl N,N,N′,N′-tetraisopropylphosphorodiamidite"
654,50,50,0,106.95,0.93,TRUE,92611-10-4,COP(N(C(C)C)C(C)C)N(C(C)C)C(C)C,"Methyl N,N,N′,N′-tetraisopropylphosphorodiamidite"
654,50,50,0,93.81,0.91,TRUE,92611-10-4,COP(N(C(C)C)C(C)C)N(C(C)C)C(C)C,"Methyl N,N,N′,N′-tetraisopropylphosphorodiamidite"
654,50,50,10,89.10,0.44,TRUE,92611-10-4,COP(N(C(C)C)C(C)C)N(C(C)C)C(C)C,"Methyl N,N,N′,N′-tetraisopropylphosphorodiamidite"
654,50,50,10,86.74,0.60,TRUE,92611-10-4,COP(N(C(C)C)C(C)C)N(C(C)C)C(C)C,"Methyl N,N,N′,N′-tetraisopropylphosphorodiamidite"
654,50,50,10,71.07,0.89,TRUE,92611-10-4,COP(N(C(C)C)C(C)C)N(C(C)C)C(C)C,"Methyl N,N,N′,N′-tetraisopropylphosphorodiamidite"
654,60,40,0,50.62,0.89,TRUE,92611-10-4,COP(N(C(C)C)C(C)C)N(C(C)C)C(C)C,"Methyl N,N,N′,N′-tetraisopropylphosphorodiamidite"
654,60,40,0,64.42,0.78,TRUE,92611-10-4,COP(N(C(C)C)C(C)C)N(C(C)C)C(C)C,"Methyl N,N,N′,N′-tetraisopropylphosphorodiamidite"
654,60,40,0,69.20,0.73,TRUE,92611-10-4,COP(N(C(C)C)C(C)C)N(C(C)C)C(C)C,"Methyl N,N,N′,N′-tetraisopropylphosphorodiamidite"
654,60,40,10,53.20,0.36,TRUE,92611-10-4,COP(N(C(C)C)C(C)C)N(C(C)C)C(C)C,"Methyl N,N,N′,N′-tetraisopropylphosphorodiamidite"
654,60,40,10,94.78,0.48,TRUE,92611-10-4,COP(N(C(C)C)C(C)C)N(C(C)C)C(C)C,"Methyl N,N,N′,N′-tetraisopropylphosphorodiamidite"
654,60,40,10,94.49,0.56,TRUE,92611-10-4,COP(N(C(C)C)C(C)C)N(C(C)C)C(C)C,"Methyl N,N,N′,N′-tetraisopropylphosphorodiamidite"
654,70,30,0,57.18,0.67,TRUE,92611-10-4,COP(N(C(C)C)C(C)C)N(C(C)C)C(C)C,"Methyl N,N,N′,N′-tetraisopropylphosphorodiamidite"
654,70,30,0,56.67,0.58,TRUE,92611-10-4,COP(N(C(C)C)C(C)C)N(C(C)C)C(C)C,"Methyl N,N,N′,N′-tetraisopropylphosphorodiamidite"
654,70,30,0,50.21,0.57,TRUE,92611-10-4,COP(N(C(C)C)C(C)C)N(C(C)C)C(C)C,"Methyl N,N,N′,N′-tetraisopropylphosphorodiamidite"
654,70,30,10,81.35,0.23,TRUE,92611-10-4,COP(N(C(C)C)C(C)C)N(C(C)C)C(C)C,"Methyl N,N,N′,N′-tetraisopropylphosphorodiamidite"
654,70,30,10,109.84,0.32,TRUE,92611-10-4,COP(N(C(C)C)C(C)C)N(C(C)C)C(C)C,"Methyl N,N,N′,N′-tetraisopropylphosphorodiamidite"
654,70,30,10,52.56,0.36,TRUE,92611-10-4,COP(N(C(C)C)C(C)C)N(C(C)C)C(C)C,"Methyl N,N,N′,N′-tetraisopropylphosphorodiamidite"
654,80,20,0,35.01,0.39,TRUE,92611-10-4,COP(N(C(C)C)C(C)C)N(C(C)C)C(C)C,"Methyl N,N,N′,N′-tetraisopropylphosphorodiamidite"
654,80,20,0,51.81,0.51,TRUE,92611-10-4,COP(N(C(C)C)C(C)C)N(C(C)C)C(C)C,"Methyl N,N,N′,N′-tetraisopropylphosphorodiamidite"
654,80,20,0,51.54,0.54,TRUE,92611-10-4,COP(N(C(C)C)C(C)C)N(C(C)C)C(C)C,"Methyl N,N,N′,N′-tetraisopropylphosphorodiamidite"
654,80,20,10,60.46,,FALSE,92611-10-4,COP(N(C(C)C)C(C)C)N(C(C)C)C(C)C,"Methyl N,N,N′,N′-tetraisopropylphosphorodiamidite"
654,80,20,10,95.59,0.26,TRUE,92611-10-4,COP(N(C(C)C)C(C)C)N(C(C)C)C(C)C,"Methyl N,N,N′,N′-tetraisopropylphosphorodiamidite"
654,80,20,10,106.54,0.29,TRUE,92611-10-4,COP(N(C(C)C)C(C)C)N(C(C)C)C(C)C,"Methyl N,N,N′,N′-tetraisopropylphosphorodiamidite"
654,95,5,0,32.20,0.93,TRUE,92611-10-4,COP(N(C(C)C)C(C)C)N(C(C)C)C(C)C,"Methyl N,N,N′,N′-tetraisopropylphosphorodiamidite"
654,95,5,0,56.03,0.10,TRUE,92611-10-4,COP(N(C(C)C)C(C)C)N(C(C)C)C(C)C,"Methyl N,N,N′,N′-tetraisopropylphosphorodiamidite"
654,95,5,0,76.68,0.64,TRUE,92611-10-4,COP(N(C(C)C)C(C)C)N(C(C)C)C(C)C,"Methyl N,N,N′,N′-tetraisopropylphosphorodiamidite"
654,95,5,0,103.82,0.61,TRUE,92611-10-4,COP(N(C(C)C)C(C)C)N(C(C)C)C(C)C,"Methyl N,N,N′,N′-tetraisopropylphosphorodiamidite"
654,95,5,10,112.68,,FALSE,92611-10-4,COP(N(C(C)C)C(C)C)N(C(C)C)C(C)C,"Methyl N,N,N′,N′-tetraisopropylphosphorodiamidite"
654,95,5,10,104.93,,FALSE,92611-10-4,COP(N(C(C)C)C(C)C)N(C(C)C)C(C)C,"Methyl N,N,N′,N′-tetraisopropylphosphorodiamidite"
654,95,5,10,103.65,,FALSE,92611-10-4,COP(N(C(C)C)C(C)C)N(C(C)C)C(C)C,"Methyl N,N,N′,N′-tetraisopropylphosphorodiamidite"
658,0,100,0,94.56,2.48,TRUE,66470-81-3,FC(F)(C(C(F)(F)F)OP(OC(C(F)(F)F)C(F)(F)F)OC(C(F)(F)F)C(F)(F)F)F,"Tris(2,2,2-trifluoro-1-(trifluoromethyl)ethyl) phosphite"
658,0,100,0,94.32,2.28,TRUE,66470-81-3,FC(F)(C(C(F)(F)F)OP(OC(C(F)(F)F)C(F)(F)F)OC(C(F)(F)F)C(F)(F)F)F,"Tris(2,2,2-trifluoro-1-(trifluoromethyl)ethyl) phosphite"
658,0,100,0,103.42,2.38,TRUE,66470-81-3,FC(F)(C(C(F)(F)F)OP(OC(C(F)(F)F)C(F)(F)F)OC(C(F)(F)F)C(F)(F)F)F,"Tris(2,2,2-trifluoro-1-(trifluoromethyl)ethyl) phosphite"
658,0,100,10,99.69,1.54,TRUE,66470-81-3,FC(F)(C(C(F)(F)F)OP(OC(C(F)(F)F)C(F)(F)F)OC(C(F)(F)F)C(F)(F)F)F,"Tris(2,2,2-trifluoro-1-(trifluoromethyl)ethyl) phosphite"
658,0,100,10,99.14,1.61,TRUE,66470-81-3,FC(F)(C(C(F)(F)F)OP(OC(C(F)(F)F)C(F)(F)F)OC(C(F)(F)F)C(F)(F)F)F,"Tris(2,2,2-trifluoro-1-(trifluoromethyl)ethyl) phosphite"
658,0,100,10,95.75,1.60,TRUE,66470-81-3,FC(F)(C(C(F)(F)F)OP(OC(C(F)(F)F)C(F)(F)F)OC(C(F)(F)F)C(F)(F)F)F,"Tris(2,2,2-trifluoro-1-(trifluoromethyl)ethyl) phosphite"
658,20,80,0,111.85,1.47,TRUE,66470-81-3,FC(F)(C(C(F)(F)F)OP(OC(C(F)(F)F)C(F)(F)F)OC(C(F)(F)F)C(F)(F)F)F,"Tris(2,2,2-trifluoro-1-(trifluoromethyl)ethyl) phosphite"
658,20,80,0,109.20,1.63,TRUE,66470-81-3,FC(F)(C(C(F)(F)F)OP(OC(C(F)(F)F)C(F)(F)F)OC(C(F)(F)F)C(F)(F)F)F,"Tris(2,2,2-trifluoro-1-(trifluoromethyl)ethyl) phosphite"
658,20,80,0,100.42,1.51,TRUE,66470-81-3,FC(F)(C(C(F)(F)F)OP(OC(C(F)(F)F)C(F)(F)F)OC(C(F)(F)F)C(F)(F)F)F,"Tris(2,2,2-trifluoro-1-(trifluoromethyl)ethyl) phosphite"
658,20,80,10,100.58,1.14,TRUE,66470-81-3,FC(F)(C(C(F)(F)F)OP(OC(C(F)(F)F)C(F)(F)F)OC(C(F)(F)F)C(F)(F)F)F,"Tris(2,2,2-trifluoro-1-(trifluoromethyl)ethyl) phosphite"
658,20,80,10,104.53,1.18,TRUE,66470-81-3,FC(F)(C(C(F)(F)F)OP(OC(C(F)(F)F)C(F)(F)F)OC(C(F)(F)F)C(F)(F)F)F,"Tris(2,2,2-trifluoro-1-(trifluoromethyl)ethyl) phosphite"
658,20,80,10,116.13,1.20,TRUE,66470-81-3,FC(F)(C(C(F)(F)F)OP(OC(C(F)(F)F)C(F)(F)F)OC(C(F)(F)F)C(F)(F)F)F,"Tris(2,2,2-trifluoro-1-(trifluoromethyl)ethyl) phosphite"
658,30,70,0,99.07,1.31,TRUE,66470-81-3,FC(F)(C(C(F)(F)F)OP(OC(C(F)(F)F)C(F)(F)F)OC(C(F)(F)F)C(F)(F)F)F,"Tris(2,2,2-trifluoro-1-(trifluoromethyl)ethyl) phosphite"
658,30,70,0,116.20,1.25,TRUE,66470-81-3,FC(F)(C(C(F)(F)F)OP(OC(C(F)(F)F)C(F)(F)F)OC(C(F)(F)F)C(F)(F)F)F,"Tris(2,2,2-trifluoro-1-(trifluoromethyl)ethyl) phosphite"
658,30,70,0,119.88,1.34,TRUE,66470-81-3,FC(F)(C(C(F)(F)F)OP(OC(C(F)(F)F)C(F)(F)F)OC(C(F)(F)F)C(F)(F)F)F,"Tris(2,2,2-trifluoro-1-(trifluoromethyl)ethyl) phosphite"
658,30,70,10,103.26,1.10,TRUE,66470-81-3,FC(F)(C(C(F)(F)F)OP(OC(C(F)(F)F)C(F)(F)F)OC(C(F)(F)F)C(F)(F)F)F,"Tris(2,2,2-trifluoro-1-(trifluoromethyl)ethyl) phosphite"
658,30,70,10,99.42,1.07,TRUE,66470-81-3,FC(F)(C(C(F)(F)F)OP(OC(C(F)(F)F)C(F)(F)F)OC(C(F)(F)F)C(F)(F)F)F,"Tris(2,2,2-trifluoro-1-(trifluoromethyl)ethyl) phosphite"
658,30,70,10,107.85,1.11,TRUE,66470-81-3,FC(F)(C(C(F)(F)F)OP(OC(C(F)(F)F)C(F)(F)F)OC(C(F)(F)F)C(F)(F)F)F,"Tris(2,2,2-trifluoro-1-(trifluoromethyl)ethyl) phosphite"
658,40,60,0,95.14,1.20,TRUE,66470-81-3,FC(F)(C(C(F)(F)F)OP(OC(C(F)(F)F)C(F)(F)F)OC(C(F)(F)F)C(F)(F)F)F,"Tris(2,2,2-trifluoro-1-(trifluoromethyl)ethyl) phosphite"
658,40,60,0,98.59,1.19,TRUE,66470-81-3,FC(F)(C(C(F)(F)F)OP(OC(C(F)(F)F)C(F)(F)F)OC(C(F)(F)F)C(F)(F)F)F,"Tris(2,2,2-trifluoro-1-(trifluoromethyl)ethyl) phosphite"
658,40,60,0,104.77,1.34,TRUE,66470-81-3,FC(F)(C(C(F)(F)F)OP(OC(C(F)(F)F)C(F)(F)F)OC(C(F)(F)F)C(F)(F)F)F,"Tris(2,2,2-trifluoro-1-(trifluoromethyl)ethyl) phosphite"
658,40,60,10,95.43,0.89,TRUE,66470-81-3,FC(F)(C(C(F)(F)F)OP(OC(C(F)(F)F)C(F)(F)F)OC(C(F)(F)F)C(F)(F)F)F,"Tris(2,2,2-trifluoro-1-(trifluoromethyl)ethyl) phosphite"
658,40,60,10,103.45,0.89,TRUE,66470-81-3,FC(F)(C(C(F)(F)F)OP(OC(C(F)(F)F)C(F)(F)F)OC(C(F)(F)F)C(F)(F)F)F,"Tris(2,2,2-trifluoro-1-(trifluoromethyl)ethyl) phosphite"
658,40,60,10,105.38,0.94,TRUE,66470-81-3,FC(F)(C(C(F)(F)F)OP(OC(C(F)(F)F)C(F)(F)F)OC(C(F)(F)F)C(F)(F)F)F,"Tris(2,2,2-trifluoro-1-(trifluoromethyl)ethyl) phosphite"
658,50,50,0,96.44,1.21,TRUE,66470-81-3,FC(F)(C(C(F)(F)F)OP(OC(C(F)(F)F)C(F)(F)F)OC(C(F)(F)F)C(F)(F)F)F,"Tris(2,2,2-trifluoro-1-(trifluoromethyl)ethyl) phosphite"
658,50,50,0,109.15,1.24,TRUE,66470-81-3,FC(F)(C(C(F)(F)F)OP(OC(C(F)(F)F)C(F)(F)F)OC(C(F)(F)F)C(F)(F)F)F,"Tris(2,2,2-trifluoro-1-(trifluoromethyl)ethyl) phosphite"
658,50,50,0,119.24,1.20,TRUE,66470-81-3,FC(F)(C(C(F)(F)F)OP(OC(C(F)(F)F)C(F)(F)F)OC(C(F)(F)F)C(F)(F)F)F,"Tris(2,2,2-trifluoro-1-(trifluoromethyl)ethyl) phosphite"
658,50,50,10,109.81,0.76,TRUE,66470-81-3,FC(F)(C(C(F)(F)F)OP(OC(C(F)(F)F)C(F)(F)F)OC(C(F)(F)F)C(F)(F)F)F,"Tris(2,2,2-trifluoro-1-(trifluoromethyl)ethyl) phosphite"
658,50,50,10,119.27,0.75,TRUE,66470-81-3,FC(F)(C(C(F)(F)F)OP(OC(C(F)(F)F)C(F)(F)F)OC(C(F)(F)F)C(F)(F)F)F,"Tris(2,2,2-trifluoro-1-(trifluoromethyl)ethyl) phosphite"
658,50,50,10,106.05,0.79,TRUE,66470-81-3,FC(F)(C(C(F)(F)F)OP(OC(C(F)(F)F)C(F)(F)F)OC(C(F)(F)F)C(F)(F)F)F,"Tris(2,2,2-trifluoro-1-(trifluoromethyl)ethyl) phosphite"
658,60,40,0,107.61,0.89,TRUE,66470-81-3,FC(F)(C(C(F)(F)F)OP(OC(C(F)(F)F)C(F)(F)F)OC(C(F)(F)F)C(F)(F)F)F,"Tris(2,2,2-trifluoro-1-(trifluoromethyl)ethyl) phosphite"
658,60,40,0,102.25,1.12,TRUE,66470-81-3,FC(F)(C(C(F)(F)F)OP(OC(C(F)(F)F)C(F)(F)F)OC(C(F)(F)F)C(F)(F)F)F,"Tris(2,2,2-trifluoro-1-(trifluoromethyl)ethyl) phosphite"
658,60,40,0,95.42,1.09,TRUE,66470-81-3,FC(F)(C(C(F)(F)F)OP(OC(C(F)(F)F)C(F)(F)F)OC(C(F)(F)F)C(F)(F)F)F,"Tris(2,2,2-trifluoro-1-(trifluoromethyl)ethyl) phosphite"
658,60,40,10,103.87,0.57,TRUE,66470-81-3,FC(F)(C(C(F)(F)F)OP(OC(C(F)(F)F)C(F)(F)F)OC(C(F)(F)F)C(F)(F)F)F,"Tris(2,2,2-trifluoro-1-(trifluoromethyl)ethyl) phosphite"
658,60,40,10,111.90,0.53,TRUE,66470-81-3,FC(F)(C(C(F)(F)F)OP(OC(C(F)(F)F)C(F)(F)F)OC(C(F)(F)F)C(F)(F)F)F,"Tris(2,2,2-trifluoro-1-(trifluoromethyl)ethyl) phosphite"
658,70,30,0,113.28,0.72,TRUE,66470-81-3,FC(F)(C(C(F)(F)F)OP(OC(C(F)(F)F)C(F)(F)F)OC(C(F)(F)F)C(F)(F)F)F,"Tris(2,2,2-trifluoro-1-(trifluoromethyl)ethyl) phosphite"
658,70,30,0,104.87,0.87,TRUE,66470-81-3,FC(F)(C(C(F)(F)F)OP(OC(C(F)(F)F)C(F)(F)F)OC(C(F)(F)F)C(F)(F)F)F,"Tris(2,2,2-trifluoro-1-(trifluoromethyl)ethyl) phosphite"
658,70,30,0,112.11,0.92,TRUE,66470-81-3,FC(F)(C(C(F)(F)F)OP(OC(C(F)(F)F)C(F)(F)F)OC(C(F)(F)F)C(F)(F)F)F,"Tris(2,2,2-trifluoro-1-(trifluoromethyl)ethyl) phosphite"
658,70,30,10,102.94,0.34,TRUE,66470-81-3,FC(F)(C(C(F)(F)F)OP(OC(C(F)(F)F)C(F)(F)F)OC(C(F)(F)F)C(F)(F)F)F,"Tris(2,2,2-trifluoro-1-(trifluoromethyl)ethyl) phosphite"
658,70,30,10,124.13,0.33,TRUE,66470-81-3,FC(F)(C(C(F)(F)F)OP(OC(C(F)(F)F)C(F)(F)F)OC(C(F)(F)F)C(F)(F)F)F,"Tris(2,2,2-trifluoro-1-(trifluoromethyl)ethyl) phosphite"
658,70,30,10,99.81,0.40,TRUE,66470-81-3,FC(F)(C(C(F)(F)F)OP(OC(C(F)(F)F)C(F)(F)F)OC(C(F)(F)F)C(F)(F)F)F,"Tris(2,2,2-trifluoro-1-(trifluoromethyl)ethyl) phosphite"
658,80,20,0,112.18,0.63,TRUE,66470-81-3,FC(F)(C(C(F)(F)F)OP(OC(C(F)(F)F)C(F)(F)F)OC(C(F)(F)F)C(F)(F)F)F,"Tris(2,2,2-trifluoro-1-(trifluoromethyl)ethyl) phosphite"
658,80,20,0,109.11,0.67,TRUE,66470-81-3,FC(F)(C(C(F)(F)F)OP(OC(C(F)(F)F)C(F)(F)F)OC(C(F)(F)F)C(F)(F)F)F,"Tris(2,2,2-trifluoro-1-(trifluoromethyl)ethyl) phosphite"
658,80,20,0,107.07,0.74,TRUE,66470-81-3,FC(F)(C(C(F)(F)F)OP(OC(C(F)(F)F)C(F)(F)F)OC(C(F)(F)F)C(F)(F)F)F,"Tris(2,2,2-trifluoro-1-(trifluoromethyl)ethyl) phosphite"
658,80,20,10,106.59,0.27,TRUE,66470-81-3,FC(F)(C(C(F)(F)F)OP(OC(C(F)(F)F)C(F)(F)F)OC(C(F)(F)F)C(F)(F)F)F,"Tris(2,2,2-trifluoro-1-(trifluoromethyl)ethyl) phosphite"
658,80,20,10,100.75,0.30,TRUE,66470-81-3,FC(F)(C(C(F)(F)F)OP(OC(C(F)(F)F)C(F)(F)F)OC(C(F)(F)F)C(F)(F)F)F,"Tris(2,2,2-trifluoro-1-(trifluoromethyl)ethyl) phosphite"
658,80,20,10,107.97,0.28,TRUE,66470-81-3,FC(F)(C(C(F)(F)F)OP(OC(C(F)(F)F)C(F)(F)F)OC(C(F)(F)F)C(F)(F)F)F,"Tris(2,2,2-trifluoro-1-(trifluoromethyl)ethyl) phosphite"
658,95,5,0,100.60,0.63,TRUE,66470-81-3,FC(F)(C(C(F)(F)F)OP(OC(C(F)(F)F)C(F)(F)F)OC(C(F)(F)F)C(F)(F)F)F,"Tris(2,2,2-trifluoro-1-(trifluoromethyl)ethyl) phosphite"
658,95,5,0,106.38,0.73,TRUE,66470-81-3,FC(F)(C(C(F)(F)F)OP(OC(C(F)(F)F)C(F)(F)F)OC(C(F)(F)F)C(F)(F)F)F,"Tris(2,2,2-trifluoro-1-(trifluoromethyl)ethyl) phosphite"
658,95,5,0,100.65,0.56,TRUE,66470-81-3,FC(F)(C(C(F)(F)F)OP(OC(C(F)(F)F)C(F)(F)F)OC(C(F)(F)F)C(F)(F)F)F,"Tris(2,2,2-trifluoro-1-(trifluoromethyl)ethyl) phosphite"
658,95,5,10,101.81,,FALSE,66470-81-3,FC(F)(C(C(F)(F)F)OP(OC(C(F)(F)F)C(F)(F)F)OC(C(F)(F)F)C(F)(F)F)F,"Tris(2,2,2-trifluoro-1-(trifluoromethyl)ethyl) phosphite"
