Repository: robinson-group/RadboudChemAI

# Data on reactions

## Baltussen_2024_with_labels.csv

timsTOF data on the steady-state composition of the formose reaction at varying
concentrations of formaldehyde and NaOH. Labels have been manually added to the
data in a pattern.

### Citation:

```
@article{baltussen2024,
  title = {Chemical Reservoir Computation in a Self-Organizing Reaction Network},
  author = {Baltussen, Mathieu G. and De Jong, Thijs J. and Duez, Quentin and Robinson, William E. and Huck, Wilhelm T. S.},
  date = {2024-06-26},
  journaltitle = {Nature},
  shortjournal = {Nature},
  issn = {0028-0836, 1476-4687},
  doi = {10.1038/s41586-024-07567-x},
  url = {https://www.nature.com/articles/s41586-024-07567-x},

File: data/reactions/McFadden_2024_front_rate_t-max.csv (part 6 of 6)
Kraken_ID,dicyclopentediene/ mol%,5-ethylidene-2-norbornene/ mol%,dihydrofuran/ mol%,T_max,Front_rate_mm/s,FROMP_worked,CAS,SMILES,Name
658,95,5,10,172.31,,FALSE,66470-81-3,FC(F)(C(C(F)(F)F)OP(OC(C(F)(F)F)C(F)(F)F)OC(C(F)(F)F)C(F)(F)F)F,"Tris(2,2,2-trifluoro-1-(trifluoromethyl)ethyl) phosphite"
658,95,5,10,121.65,,FALSE,66470-81-3,FC(F)(C(C(F)(F)F)OP(OC(C(F)(F)F)C(F)(F)F)OC(C(F)(F)F)C(F)(F)F)F,"Tris(2,2,2-trifluoro-1-(trifluoromethyl)ethyl) phosphite"
660,0,100,0,71.79,2.24,TRUE,102690-88-0,CC(N(P(OCCC#N)OCCC#N)C(C)C)C,"Bis(2-cyanoethyl)-N,N-diisopropyl phosphoramidite"
660,0,100,0,84.32,1.75,TRUE,102690-88-0,CC(N(P(OCCC#N)OCCC#N)C(C)C)C,"Bis(2-cyanoethyl)-N,N-diisopropyl phosphoramidite"
660,0,100,0,85.65,1.65,TRUE,102690-88-0,CC(N(P(OCCC#N)OCCC#N)C(C)C)C,"Bis(2-cyanoethyl)-N,N-diisopropyl phosphoramidite"
660,0,100,10,57.88,1.54,TRUE,102690-88-0,CC(N(P(OCCC#N)OCCC#N)C(C)C)C,"Bis(2-cyanoethyl)-N,N-diisopropyl phosphoramidite"
660,0,100,10,72.96,1.42,TRUE,102690-88-0,CC(N(P(OCCC#N)OCCC#N)C(C)C)C,"Bis(2-cyanoethyl)-N,N-diisopropyl phosphoramidite"
660,0,100,10,68.57,1.54,TRUE,102690-88-0,CC(N(P(OCCC#N)OCCC#N)C(C)C)C,"Bis(2-cyanoethyl)-N,N-diisopropyl phosphoramidite"
660,20,80,0,119.10,1.25,TRUE,102690-88-0,CC(N(P(OCCC#N)OCCC#N)C(C)C)C,"Bis(2-cyanoethyl)-N,N-diisopropyl phosphoramidite"
660,20,80,0,99.65,,TRUE,102690-88-0,CC(N(P(OCCC#N)OCCC#N)C(C)C)C,"Bis(2-cyanoethyl)-N,N-diisopropyl phosphoramidite"
660,20,80,0,72.34,1.45,TRUE,102690-88-0,CC(N(P(OCCC#N)OCCC#N)C(C)C)C,"Bis(2-cyanoethyl)-N,N-diisopropyl phosphoramidite"
660,20,80,10,102.51,1.02,TRUE,102690-88-0,CC(N(P(OCCC#N)OCCC#N)C(C)C)C,"Bis(2-cyanoethyl)-N,N-diisopropyl phosphoramidite"
660,20,80,10,85.62,1.04,TRUE,102690-88-0,CC(N(P(OCCC#N)OCCC#N)C(C)C)C,"Bis(2-cyanoethyl)-N,N-diisopropyl phosphoramidite"
660,20,80,10,102.44,0.98,TRUE,102690-88-0,CC(N(P(OCCC#N)OCCC#N)C(C)C)C,"Bis(2-cyanoethyl)-N,N-diisopropyl phosphoramidite"
660,30,70,0,101.85,1.24,TRUE,102690-88-0,CC(N(P(OCCC#N)OCCC#N)C(C)C)C,"Bis(2-cyanoethyl)-N,N-diisopropyl phosphoramidite"
660,30,70,0,103.07,1.45,TRUE,102690-88-0,CC(N(P(OCCC#N)OCCC#N)C(C)C)C,"Bis(2-cyanoethyl)-N,N-diisopropyl phosphoramidite"
660,30,70,0,106.59,1.42,TRUE,102690-88-0,CC(N(P(OCCC#N)OCCC#N)C(C)C)C,"Bis(2-cyanoethyl)-N,N-diisopropyl phosphoramidite"
660,30,70,10,60.34,0.97,TRUE,102690-88-0,CC(N(P(OCCC#N)OCCC#N)C(C)C)C,"Bis(2-cyanoethyl)-N,N-diisopropyl phosphoramidite"
660,30,70,10,48.82,0.90,TRUE,102690-88-0,CC(N(P(OCCC#N)OCCC#N)C(C)C)C,"Bis(2-cyanoethyl)-N,N-diisopropyl phosphoramidite"
660,30,70,10,82.81,0.86,TRUE,102690-88-0,CC(N(P(OCCC#N)OCCC#N)C(C)C)C,"Bis(2-cyanoethyl)-N,N-diisopropyl phosphoramidite"
660,40,60,0,110.53,0.90,TRUE,102690-88-0,CC(N(P(OCCC#N)OCCC#N)C(C)C)C,"Bis(2-cyanoethyl)-N,N-diisopropyl phosphoramidite"
660,40,60,0,119.74,0.92,TRUE,102690-88-0,CC(N(P(OCCC#N)OCCC#N)C(C)C)C,"Bis(2-cyanoethyl)-N,N-diisopropyl phosphoramidite"
660,40,60,0,105.83,0.69,TRUE,102690-88-0,CC(N(P(OCCC#N)OCCC#N)C(C)C)C,"Bis(2-cyanoethyl)-N,N-diisopropyl phosphoramidite"
660,40,60,10,68.91,0.51,TRUE,102690-88-0,CC(N(P(OCCC#N)OCCC#N)C(C)C)C,"Bis(2-cyanoethyl)-N,N-diisopropyl phosphoramidite"
660,40,60,10,71.55,0.47,TRUE,102690-88-0,CC(N(P(OCCC#N)OCCC#N)C(C)C)C,"Bis(2-cyanoethyl)-N,N-diisopropyl phosphoramidite"
660,40,60,10,77.64,0.39,TRUE,102690-88-0,CC(N(P(OCCC#N)OCCC#N)C(C)C)C,"Bis(2-cyanoethyl)-N,N-diisopropyl phosphoramidite"
660,50,50,0,42.26,0.83,TRUE,102690-88-0,CC(N(P(OCCC#N)OCCC#N)C(C)C)C,"Bis(2-cyanoethyl)-N,N-diisopropyl phosphoramidite"
660,50,50,0,42.12,0.82,TRUE,102690-88-0,CC(N(P(OCCC#N)OCCC#N)C(C)C)C,"Bis(2-cyanoethyl)-N,N-diisopropyl phosphoramidite"
660,50,50,0,33.83,0.63,TRUE,102690-88-0,CC(N(P(OCCC#N)OCCC#N)C(C)C)C,"Bis(2-cyanoethyl)-N,N-diisopropyl phosphoramidite"
660,50,50,10,68.25,0.42,TRUE,102690-88-0,CC(N(P(OCCC#N)OCCC#N)C(C)C)C,"Bis(2-cyanoethyl)-N,N-diisopropyl phosphoramidite"
660,50,50,10,80.60,0.43,TRUE,102690-88-0,CC(N(P(OCCC#N)OCCC#N)C(C)C)C,"Bis(2-cyanoethyl)-N,N-diisopropyl phosphoramidite"
660,50,50,10,74.23,0.43,TRUE,102690-88-0,CC(N(P(OCCC#N)OCCC#N)C(C)C)C,"Bis(2-cyanoethyl)-N,N-diisopropyl phosphoramidite"
660,60,40,0,40.47,0.52,TRUE,102690-88-0,CC(N(P(OCCC#N)OCCC#N)C(C)C)C,"Bis(2-cyanoethyl)-N,N-diisopropyl phosphoramidite"
660,60,40,0,39.38,0.62,TRUE,102690-88-0,CC(N(P(OCCC#N)OCCC#N)C(C)C)C,"Bis(2-cyanoethyl)-N,N-diisopropyl phosphoramidite"
660,60,40,0,42.45,0.52,TRUE,102690-88-0,CC(N(P(OCCC#N)OCCC#N)C(C)C)C,"Bis(2-cyanoethyl)-N,N-diisopropyl phosphoramidite"
660,60,40,10,98.17,0.38,TRUE,102690-88-0,CC(N(P(OCCC#N)OCCC#N)C(C)C)C,"Bis(2-cyanoethyl)-N,N-diisopropyl phosphoramidite"
660,60,40,10,104.32,0.30,TRUE,102690-88-0,CC(N(P(OCCC#N)OCCC#N)C(C)C)C,"Bis(2-cyanoethyl)-N,N-diisopropyl phosphoramidite"
660,60,40,10,79.85,0.53,TRUE,102690-88-0,CC(N(P(OCCC#N)OCCC#N)C(C)C)C,"Bis(2-cyanoethyl)-N,N-diisopropyl phosphoramidite"
660,70,30,0,46.54,0.64,TRUE,102690-88-0,CC(N(P(OCCC#N)OCCC#N)C(C)C)C,"Bis(2-cyanoethyl)-N,N-diisopropyl phosphoramidite"
660,70,30,0,50.62,0.57,TRUE,102690-88-0,CC(N(P(OCCC#N)OCCC#N)C(C)C)C,"Bis(2-cyanoethyl)-N,N-diisopropyl phosphoramidite"
660,70,30,0,42.19,0.56,TRUE,102690-88-0,CC(N(P(OCCC#N)OCCC#N)C(C)C)C,"Bis(2-cyanoethyl)-N,N-diisopropyl phosphoramidite"
660,70,30,10,83.47,0.22,TRUE,102690-88-0,CC(N(P(OCCC#N)OCCC#N)C(C)C)C,"Bis(2-cyanoethyl)-N,N-diisopropyl phosphoramidite"
660,70,30,10,80.36,0.23,TRUE,102690-88-0,CC(N(P(OCCC#N)OCCC#N)C(C)C)C,"Bis(2-cyanoethyl)-N,N-diisopropyl phosphoramidite"
660,70,30,10,86.00,0.17,TRUE,102690-88-0,CC(N(P(OCCC#N)OCCC#N)C(C)C)C,"Bis(2-cyanoethyl)-N,N-diisopropyl phosphoramidite"
660,80,20,0,58.76,0.16,TRUE,102690-88-0,CC(N(P(OCCC#N)OCCC#N)C(C)C)C,"Bis(2-cyanoethyl)-N,N-diisopropyl phosphoramidite"
660,80,20,0,53.59,0.51,TRUE,102690-88-0,CC(N(P(OCCC#N)OCCC#N)C(C)C)C,"Bis(2-cyanoethyl)-N,N-diisopropyl phosphoramidite"
660,80,20,0,62.33,0.43,TRUE,102690-88-0,CC(N(P(OCCC#N)OCCC#N)C(C)C)C,"Bis(2-cyanoethyl)-N,N-diisopropyl phosphoramidite"
660,80,20,10,90.32,,FALSE,102690-88-0,CC(N(P(OCCC#N)OCCC#N)C(C)C)C,"Bis(2-cyanoethyl)-N,N-diisopropyl phosphoramidite"
660,80,20,10,86.95,,FALSE,102690-88-0,CC(N(P(OCCC#N)OCCC#N)C(C)C)C,"Bis(2-cyanoethyl)-N,N-diisopropyl phosphoramidite"
660,80,20,10,84.48,,FALSE,102690-88-0,CC(N(P(OCCC#N)OCCC#N)C(C)C)C,"Bis(2-cyanoethyl)-N,N-diisopropyl phosphoramidite"
660,95,5,0,91.65,0.74,TRUE,102690-88-0,CC(N(P(OCCC#N)OCCC#N)C(C)C)C,"Bis(2-cyanoethyl)-N,N-diisopropyl phosphoramidite"
660,95,5,0,51.33,0.68,TRUE,102690-88-0,CC(N(P(OCCC#N)OCCC#N)C(C)C)C,"Bis(2-cyanoethyl)-N,N-diisopropyl phosphoramidite"
660,95,5,0,86.39,0.66,TRUE,102690-88-0,CC(N(P(OCCC#N)OCCC#N)C(C)C)C,"Bis(2-cyanoethyl)-N,N-diisopropyl phosphoramidite"
660,95,5,10,51.84,,FALSE,102690-88-0,CC(N(P(OCCC#N)OCCC#N)C(C)C)C,"Bis(2-cyanoethyl)-N,N-diisopropyl phosphoramidite"
660,95,5,10,116.79,,FALSE,102690-88-0,CC(N(P(OCCC#N)OCCC#N)C(C)C)C,"Bis(2-cyanoethyl)-N,N-diisopropyl phosphoramidite"
660,95,5,10,107.29,,FALSE,102690-88-0,CC(N(P(OCCC#N)OCCC#N)C(C)C)C,"Bis(2-cyanoethyl)-N,N-diisopropyl phosphoramidite"
685,0,100,0,54.57,2.79,TRUE,121373-20-4,CC(N(P(OCC[Si](C)(C)C)OCC[Si](C)(C)C)C(C)C)C,"Bis[2-(trimethylsilyl)ethyl] N,N-diisopropylphosphoramidite"
685,0,100,0,47.63,2.78,TRUE,121373-20-4,CC(N(P(OCC[Si](C)(C)C)OCC[Si](C)(C)C)C(C)C)C,"Bis[2-(trimethylsilyl)ethyl] N,N-diisopropylphosphoramidite"
685,0,100,0,44.03,2.72,TRUE,121373-20-4,CC(N(P(OCC[Si](C)(C)C)OCC[Si](C)(C)C)C(C)C)C,"Bis[2-(trimethylsilyl)ethyl] N,N-diisopropylphosphoramidite"
685,0,100,10,40.51,1.51,TRUE,121373-20-4,CC(N(P(OCC[Si](C)(C)C)OCC[Si](C)(C)C)C(C)C)C,"Bis[2-(trimethylsilyl)ethyl] N,N-diisopropylphosphoramidite"
685,0,100,10,35.95,1.50,TRUE,121373-20-4,CC(N(P(OCC[Si](C)(C)C)OCC[Si](C)(C)C)C(C)C)C,"Bis[2-(trimethylsilyl)ethyl] N,N-diisopropylphosphoramidite"
685,0,100,10,43.78,1.48,TRUE,121373-20-4,CC(N(P(OCC[Si](C)(C)C)OCC[Si](C)(C)C)C(C)C)C,"Bis[2-(trimethylsilyl)ethyl] N,N-diisopropylphosphoramidite"
685,20,80,0,42.21,1.09,TRUE,121373-20-4,CC(N(P(OCC[Si](C)(C)C)OCC[Si](C)(C)C)C(C)C)C,"Bis[2-(trimethylsilyl)ethyl] N,N-diisopropylphosphoramidite"
685,20,80,0,27.59,1.11,TRUE,121373-20-4,CC(N(P(OCC[Si](C)(C)C)OCC[Si](C)(C)C)C(C)C)C,"Bis[2-(trimethylsilyl)ethyl] N,N-diisopropylphosphoramidite"
685,20,80,0,26.85,1.18,TRUE,121373-20-4,CC(N(P(OCC[Si](C)(C)C)OCC[Si](C)(C)C)C(C)C)C,"Bis[2-(trimethylsilyl)ethyl] N,N-diisopropylphosphoramidite"
685,20,80,10,39.50,0.73,TRUE,121373-20-4,CC(N(P(OCC[Si](C)(C)C)OCC[Si](C)(C)C)C(C)C)C,"Bis[2-(trimethylsilyl)ethyl] N,N-diisopropylphosphoramidite"
685,20,80,10,45.97,0.66,TRUE,121373-20-4,CC(N(P(OCC[Si](C)(C)C)OCC[Si](C)(C)C)C(C)C)C,"Bis[2-(trimethylsilyl)ethyl] N,N-diisopropylphosphoramidite"
685,20,80,10,48.37,0.73,TRUE,121373-20-4,CC(N(P(OCC[Si](C)(C)C)OCC[Si](C)(C)C)C(C)C)C,"Bis[2-(trimethylsilyl)ethyl] N,N-diisopropylphosphoramidite"
685,30,70,0,46.32,0.76,TRUE,121373-20-4,CC(N(P(OCC[Si](C)(C)C)OCC[Si](C)(C)C)C(C)C)C,"Bis[2-(trimethylsilyl)ethyl] N,N-diisopropylphosphoramidite"
685,30,70,0,44.91,0.75,TRUE,121373-20-4,CC(N(P(OCC[Si](C)(C)C)OCC[Si](C)(C)C)C(C)C)C,"Bis[2-(trimethylsilyl)ethyl] N,N-diisopropylphosphoramidite"
685,30,70,0,44.56,0.81,TRUE,121373-20-4,CC(N(P(OCC[Si](C)(C)C)OCC[Si](C)(C)C)C(C)C)C,"Bis[2-(trimethylsilyl)ethyl] N,N-diisopropylphosphoramidite"
685,30,70,10,51.07,0.54,TRUE,121373-20-4,CC(N(P(OCC[Si](C)(C)C)OCC[Si](C)(C)C)C(C)C)C,"Bis[2-(trimethylsilyl)ethyl] N,N-diisopropylphosphoramidite"
685,30,70,10,53.14,0.57,TRUE,121373-20-4,CC(N(P(OCC[Si](C)(C)C)OCC[Si](C)(C)C)C(C)C)C,"Bis[2-(trimethylsilyl)ethyl] N,N-diisopropylphosphoramidite"
685,30,70,10,50.39,0.49,TRUE,121373-20-4,CC(N(P(OCC[Si](C)(C)C)OCC[Si](C)(C)C)C(C)C)C,"Bis[2-(trimethylsilyl)ethyl] N,N-diisopropylphosphoramidite"
685,40,60,0,47.73,0.72,TRUE,121373-20-4,CC(N(P(OCC[Si](C)(C)C)OCC[Si](C)(C)C)C(C)C)C,"Bis[2-(trimethylsilyl)ethyl] N,N-diisopropylphosphoramidite"
685,40,60,0,40.28,0.67,TRUE,121373-20-4,CC(N(P(OCC[Si](C)(C)C)OCC[Si](C)(C)C)C(C)C)C,"Bis[2-(trimethylsilyl)ethyl] N,N-diisopropylphosphoramidite"
685,40,60,0,44.70,0.63,TRUE,121373-20-4,CC(N(P(OCC[Si](C)(C)C)OCC[Si](C)(C)C)C(C)C)C,"Bis[2-(trimethylsilyl)ethyl] N,N-diisopropylphosphoramidite"
685,40,60,10,51.68,0.35,TRUE,121373-20-4,CC(N(P(OCC[Si](C)(C)C)OCC[Si](C)(C)C)C(C)C)C,"Bis[2-(trimethylsilyl)ethyl] N,N-diisopropylphosphoramidite"
685,40,60,10,42.80,0.38,TRUE,121373-20-4,CC(N(P(OCC[Si](C)(C)C)OCC[Si](C)(C)C)C(C)C)C,"Bis[2-(trimethylsilyl)ethyl] N,N-diisopropylphosphoramidite"
685,40,60,10,47.77,0.30,TRUE,121373-20-4,CC(N(P(OCC[Si](C)(C)C)OCC[Si](C)(C)C)C(C)C)C,"Bis[2-(trimethylsilyl)ethyl] N,N-diisopropylphosphoramidite"
685,50,50,0,51.14,1.04,TRUE,121373-20-4,CC(N(P(OCC[Si](C)(C)C)OCC[Si](C)(C)C)C(C)C)C,"Bis[2-(trimethylsilyl)ethyl] N,N-diisopropylphosphoramidite"
685,50,50,0,51.52,1.01,TRUE,121373-20-4,CC(N(P(OCC[Si](C)(C)C)OCC[Si](C)(C)C)C(C)C)C,"Bis[2-(trimethylsilyl)ethyl] N,N-diisopropylphosphoramidite"
685,50,50,0,51.06,1.11,TRUE,121373-20-4,CC(N(P(OCC[Si](C)(C)C)OCC[Si](C)(C)C)C(C)C)C,"Bis[2-(trimethylsilyl)ethyl] N,N-diisopropylphosphoramidite"
685,50,50,10,35.09,0.34,TRUE,121373-20-4,CC(N(P(OCC[Si](C)(C)C)OCC[Si](C)(C)C)C(C)C)C,"Bis[2-(trimethylsilyl)ethyl] N,N-diisopropylphosphoramidite"
685,50,50,10,45.51,0.23,TRUE,121373-20-4,CC(N(P(OCC[Si](C)(C)C)OCC[Si](C)(C)C)C(C)C)C,"Bis[2-(trimethylsilyl)ethyl] N,N-diisopropylphosphoramidite"
685,50,50,10,49.77,0.25,TRUE,121373-20-4,CC(N(P(OCC[Si](C)(C)C)OCC[Si](C)(C)C)C(C)C)C,"Bis[2-(trimethylsilyl)ethyl] N,N-diisopropylphosphoramidite"
685,60,40,0,52.65,0.91,TRUE,121373-20-4,CC(N(P(OCC[Si](C)(C)C)OCC[Si](C)(C)C)C(C)C)C,"Bis[2-(trimethylsilyl)ethyl] N,N-diisopropylphosphoramidite"
685,60,40,0,50.15,0.91,TRUE,121373-20-4,CC(N(P(OCC[Si](C)(C)C)OCC[Si](C)(C)C)C(C)C)C,"Bis[2-(trimethylsilyl)ethyl] N,N-diisopropylphosphoramidite"
685,60,40,0,52.84,0.98,TRUE,121373-20-4,CC(N(P(OCC[Si](C)(C)C)OCC[Si](C)(C)C)C(C)C)C,"Bis[2-(trimethylsilyl)ethyl] N,N-diisopropylphosphoramidite"
685,60,40,10,41.08,0.27,TRUE,121373-20-4,CC(N(P(OCC[Si](C)(C)C)OCC[Si](C)(C)C)C(C)C)C,"Bis[2-(trimethylsilyl)ethyl] N,N-diisopropylphosphoramidite"
685,60,40,10,39.93,0.26,TRUE,121373-20-4,CC(N(P(OCC[Si](C)(C)C)OCC[Si](C)(C)C)C(C)C)C,"Bis[2-(trimethylsilyl)ethyl] N,N-diisopropylphosphoramidite"
685,60,40,10,35.70,0.21,TRUE,121373-20-4,CC(N(P(OCC[Si](C)(C)C)OCC[Si](C)(C)C)C(C)C)C,"Bis[2-(trimethylsilyl)ethyl] N,N-diisopropylphosphoramidite"
685,70,30,0,42.74,0.70,TRUE,121373-20-4,CC(N(P(OCC[Si](C)(C)C)OCC[Si](C)(C)C)C(C)C)C,"Bis[2-(trimethylsilyl)ethyl] N,N-diisopropylphosphoramidite"
685,70,30,0,36.41,0.48,TRUE,121373-20-4,CC(N(P(OCC[Si](C)(C)C)OCC[Si](C)(C)C)C(C)C)C,"Bis[2-(trimethylsilyl)ethyl] N,N-diisopropylphosphoramidite"
685,70,30,0,31.47,0.77,TRUE,121373-20-4,CC(N(P(OCC[Si](C)(C)C)OCC[Si](C)(C)C)C(C)C)C,"Bis[2-(trimethylsilyl)ethyl] N,N-diisopropylphosphoramidite"
685,70,30,10,42.75,,FALSE,121373-20-4,CC(N(P(OCC[Si](C)(C)C)OCC[Si](C)(C)C)C(C)C)C,"Bis[2-(trimethylsilyl)ethyl] N,N-diisopropylphosphoramidite"
685,70,30,10,36.32,,FALSE,121373-20-4,CC(N(P(OCC[Si](C)(C)C)OCC[Si](C)(C)C)C(C)C)C,"Bis[2-(trimethylsilyl)ethyl] N,N-diisopropylphosphoramidite"
685,70,30,10,37.69,,FALSE,121373-20-4,CC(N(P(OCC[Si](C)(C)C)OCC[Si](C)(C)C)C(C)C)C,"Bis[2-(trimethylsilyl)ethyl] N,N-diisopropylphosphoramidite"
685,80,20,0,47.26,0.76,TRUE,121373-20-4,CC(N(P(OCC[Si](C)(C)C)OCC[Si](C)(C)C)C(C)C)C,"Bis[2-(trimethylsilyl)ethyl] N,N-diisopropylphosphoramidite"
685,80,20,0,52.16,0.59,TRUE,121373-20-4,CC(N(P(OCC[Si](C)(C)C)OCC[Si](C)(C)C)C(C)C)C,"Bis[2-(trimethylsilyl)ethyl] N,N-diisopropylphosphoramidite"
685,80,20,0,53.87,0.71,TRUE,121373-20-4,CC(N(P(OCC[Si](C)(C)C)OCC[Si](C)(C)C)C(C)C)C,"Bis[2-(trimethylsilyl)ethyl] N,N-diisopropylphosphoramidite"
685,80,20,10,44.56,,FALSE,121373-20-4,CC(N(P(OCC[Si](C)(C)C)OCC[Si](C)(C)C)C(C)C)C,"Bis[2-(trimethylsilyl)ethyl] N,N-diisopropylphosphoramidite"
685,80,20,10,47.27,,FALSE,121373-20-4,CC(N(P(OCC[Si](C)(C)C)OCC[Si](C)(C)C)C(C)C)C,"Bis[2-(trimethylsilyl)ethyl] N,N-diisopropylphosphoramidite"
685,80,20,10,47.27,,FALSE,121373-20-4,CC(N(P(OCC[Si](C)(C)C)OCC[Si](C)(C)C)C(C)C)C,"Bis[2-(trimethylsilyl)ethyl] N,N-diisopropylphosphoramidite"
685,95,5,0,29.02,0.77,TRUE,121373-20-4,CC(N(P(OCC[Si](C)(C)C)OCC[Si](C)(C)C)C(C)C)C,"Bis[2-(trimethylsilyl)ethyl] N,N-diisopropylphosphoramidite"
685,95,5,0,34.99,0.98,TRUE,121373-20-4,CC(N(P(OCC[Si](C)(C)C)OCC[Si](C)(C)C)C(C)C)C,"Bis[2-(trimethylsilyl)ethyl] N,N-diisopropylphosphoramidite"
685,95,5,0,31.32,0.67,TRUE,121373-20-4,CC(N(P(OCC[Si](C)(C)C)OCC[Si](C)(C)C)C(C)C)C,"Bis[2-(trimethylsilyl)ethyl] N,N-diisopropylphosphoramidite"
685,95,5,10,24.23,,FALSE,121373-20-4,CC(N(P(OCC[Si](C)(C)C)OCC[Si](C)(C)C)C(C)C)C,"Bis[2-(trimethylsilyl)ethyl] N,N-diisopropylphosphoramidite"
685,95,5,10,34.60,,FALSE,121373-20-4,CC(N(P(OCC[Si](C)(C)C)OCC[Si](C)(C)C)C(C)C)C,"Bis[2-(trimethylsilyl)ethyl] N,N-diisopropylphosphoramidite"
685,95,5,10,23.34,,FALSE,121373-20-4,CC(N(P(OCC[Si](C)(C)C)OCC[Si](C)(C)C)C(C)C)C,"Bis[2-(trimethylsilyl)ethyl] N,N-diisopropylphosphoramidite"
785,0,100,0,126.35,2.30,TRUE,157488-65-8,CN(C)P(Oc(c12)ccc3c1cccc3)Oc4c2c5ccccc5cc4,(R)-MonoPhos
785,0,100,0,122.44,2.50,TRUE,157488-65-8,CN(C)P(Oc(c12)ccc3c1cccc3)Oc4c2c5ccccc5cc4,(R)-MonoPhos
785,0,100,0,118.42,2.38,TRUE,157488-65-8,CN(C)P(Oc(c12)ccc3c1cccc3)Oc4c2c5ccccc5cc4,(R)-MonoPhos
785,0,100,10,109.55,1.19,TRUE,157488-65-8,CN(C)P(Oc(c12)ccc3c1cccc3)Oc4c2c5ccccc5cc4,(R)-MonoPhos
785,0,100,10,121.98,1.17,TRUE,157488-65-8,CN(C)P(Oc(c12)ccc3c1cccc3)Oc4c2c5ccccc5cc4,(R)-MonoPhos
785,20,80,0,115.77,1.34,TRUE,157488-65-8,CN(C)P(Oc(c12)ccc3c1cccc3)Oc4c2c5ccccc5cc4,(R)-MonoPhos
785,20,80,0,122.74,1.69,TRUE,157488-65-8,CN(C)P(Oc(c12)ccc3c1cccc3)Oc4c2c5ccccc5cc4,(R)-MonoPhos
785,20,80,0,127.11,1.26,TRUE,157488-65-8,CN(C)P(Oc(c12)ccc3c1cccc3)Oc4c2c5ccccc5cc4,(R)-MonoPhos
785,20,80,10,95.35,0.99,TRUE,157488-65-8,CN(C)P(Oc(c12)ccc3c1cccc3)Oc4c2c5ccccc5cc4,(R)-MonoPhos
785,20,80,10,107.46,0.97,TRUE,157488-65-8,CN(C)P(Oc(c12)ccc3c1cccc3)Oc4c2c5ccccc5cc4,(R)-MonoPhos
785,20,80,10,115.65,0.92,TRUE,157488-65-8,CN(C)P(Oc(c12)ccc3c1cccc3)Oc4c2c5ccccc5cc4,(R)-MonoPhos
785,30,70,0,125.54,1.36,TRUE,157488-65-8,CN(C)P(Oc(c12)ccc3c1cccc3)Oc4c2c5ccccc5cc4,(R)-MonoPhos
785,30,70,0,116.19,1.24,TRUE,157488-65-8,CN(C)P(Oc(c12)ccc3c1cccc3)Oc4c2c5ccccc5cc4,(R)-MonoPhos
785,30,70,0,119.47,1.40,TRUE,157488-65-8,CN(C)P(Oc(c12)ccc3c1cccc3)Oc4c2c5ccccc5cc4,(R)-MonoPhos
785,30,70,10,119.77,0.66,TRUE,157488-65-8,CN(C)P(Oc(c12)ccc3c1cccc3)Oc4c2c5ccccc5cc4,(R)-MonoPhos
785,30,70,10,120.66,0.72,TRUE,157488-65-8,CN(C)P(Oc(c12)ccc3c1cccc3)Oc4c2c5ccccc5cc4,(R)-MonoPhos
785,30,70,10,119.76,0.83,TRUE,157488-65-8,CN(C)P(Oc(c12)ccc3c1cccc3)Oc4c2c5ccccc5cc4,(R)-MonoPhos
785,40,60,0,124.58,1.17,TRUE,157488-65-8,CN(C)P(Oc(c12)ccc3c1cccc3)Oc4c2c5ccccc5cc4,(R)-MonoPhos
785,40,60,0,118.54,1.16,TRUE,157488-65-8,CN(C)P(Oc(c12)ccc3c1cccc3)Oc4c2c5ccccc5cc4,(R)-MonoPhos
785,40,60,0,104.15,1.06,TRUE,157488-65-8,CN(C)P(Oc(c12)ccc3c1cccc3)Oc4c2c5ccccc5cc4,(R)-MonoPhos
785,40,60,10,109.17,0.66,TRUE,157488-65-8,CN(C)P(Oc(c12)ccc3c1cccc3)Oc4c2c5ccccc5cc4,(R)-MonoPhos
785,40,60,10,109.75,0.72,TRUE,157488-65-8,CN(C)P(Oc(c12)ccc3c1cccc3)Oc4c2c5ccccc5cc4,(R)-MonoPhos
785,40,60,10,121.08,0.83,TRUE,157488-65-8,CN(C)P(Oc(c12)ccc3c1cccc3)Oc4c2c5ccccc5cc4,(R)-MonoPhos
785,50,50,0,121.22,0.89,TRUE,157488-65-8,CN(C)P(Oc(c12)ccc3c1cccc3)Oc4c2c5ccccc5cc4,(R)-MonoPhos
785,50,50,0,122.97,0.91,TRUE,157488-65-8,CN(C)P(Oc(c12)ccc3c1cccc3)Oc4c2c5ccccc5cc4,(R)-MonoPhos
785,50,50,0,124.66,0.94,TRUE,157488-65-8,CN(C)P(Oc(c12)ccc3c1cccc3)Oc4c2c5ccccc5cc4,(R)-MonoPhos
785,50,50,10,102.63,0.66,TRUE,157488-65-8,CN(C)P(Oc(c12)ccc3c1cccc3)Oc4c2c5ccccc5cc4,(R)-MonoPhos
785,50,50,10,114.45,0.72,TRUE,157488-65-8,CN(C)P(Oc(c12)ccc3c1cccc3)Oc4c2c5ccccc5cc4,(R)-MonoPhos
785,50,50,10,110.79,0.83,TRUE,157488-65-8,CN(C)P(Oc(c12)ccc3c1cccc3)Oc4c2c5ccccc5cc4,(R)-MonoPhos
785,60,40,0,125.10,0.83,TRUE,157488-65-8,CN(C)P(Oc(c12)ccc3c1cccc3)Oc4c2c5ccccc5cc4,(R)-MonoPhos
785,60,40,0,124.97,0.87,TRUE,157488-65-8,CN(C)P(Oc(c12)ccc3c1cccc3)Oc4c2c5ccccc5cc4,(R)-MonoPhos
785,60,40,0,110.54,0.84,TRUE,157488-65-8,CN(C)P(Oc(c12)ccc3c1cccc3)Oc4c2c5ccccc5cc4,(R)-MonoPhos
785,60,40,10,97.04,0.66,TRUE,157488-65-8,CN(C)P(Oc(c12)ccc3c1cccc3)Oc4c2c5ccccc5cc4,(R)-MonoPhos
785,60,40,10,107.91,0.72,TRUE,157488-65-8,CN(C)P(Oc(c12)ccc3c1cccc3)Oc4c2c5ccccc5cc4,(R)-MonoPhos
785,60,40,10,106.45,0.83,TRUE,157488-65-8,CN(C)P(Oc(c12)ccc3c1cccc3)Oc4c2c5ccccc5cc4,(R)-MonoPhos
785,70,30,0,120.47,0.82,TRUE,157488-65-8,CN(C)P(Oc(c12)ccc3c1cccc3)Oc4c2c5ccccc5cc4,(R)-MonoPhos
785,70,30,0,105.66,0.78,TRUE,157488-65-8,CN(C)P(Oc(c12)ccc3c1cccc3)Oc4c2c5ccccc5cc4,(R)-MonoPhos
785,70,30,0,114.73,0.68,TRUE,157488-65-8,CN(C)P(Oc(c12)ccc3c1cccc3)Oc4c2c5ccccc5cc4,(R)-MonoPhos
785,70,30,10,113.95,0.66,TRUE,157488-65-8,CN(C)P(Oc(c12)ccc3c1cccc3)Oc4c2c5ccccc5cc4,(R)-MonoPhos
785,70,30,10,107.90,0.72,TRUE,157488-65-8,CN(C)P(Oc(c12)ccc3c1cccc3)Oc4c2c5ccccc5cc4,(R)-MonoPhos
785,70,30,10,95.25,0.83,TRUE,157488-65-8,CN(C)P(Oc(c12)ccc3c1cccc3)Oc4c2c5ccccc5cc4,(R)-MonoPhos
785,80,20,0,110.04,0.76,TRUE,157488-65-8,CN(C)P(Oc(c12)ccc3c1cccc3)Oc4c2c5ccccc5cc4,(R)-MonoPhos
785,80,20,0,121.11,0.69,TRUE,157488-65-8,CN(C)P(Oc(c12)ccc3c1cccc3)Oc4c2c5ccccc5cc4,(R)-MonoPhos
785,80,20,0,111.82,0.69,TRUE,157488-65-8,CN(C)P(Oc(c12)ccc3c1cccc3)Oc4c2c5ccccc5cc4,(R)-MonoPhos
785,80,20,10,114.39,,FALSE,157488-65-8,CN(C)P(Oc(c12)ccc3c1cccc3)Oc4c2c5ccccc5cc4,(R)-MonoPhos
785,80,20,10,107.42,,FALSE,157488-65-8,CN(C)P(Oc(c12)ccc3c1cccc3)Oc4c2c5ccccc5cc4,(R)-MonoPhos
785,80,20,10,112.50,,FALSE,157488-65-8,CN(C)P(Oc(c12)ccc3c1cccc3)Oc4c2c5ccccc5cc4,(R)-MonoPhos
785,95,5,0,91.82,0.66,TRUE,157488-65-8,CN(C)P(Oc(c12)ccc3c1cccc3)Oc4c2c5ccccc5cc4,(R)-MonoPhos
785,95,5,0,88.88,0.63,TRUE,157488-65-8,CN(C)P(Oc(c12)ccc3c1cccc3)Oc4c2c5ccccc5cc4,(R)-MonoPhos
785,95,5,0,100.78,0.60,TRUE,157488-65-8,CN(C)P(Oc(c12)ccc3c1cccc3)Oc4c2c5ccccc5cc4,(R)-MonoPhos
785,95,5,10,122.26,,FALSE,157488-65-8,CN(C)P(Oc(c12)ccc3c1cccc3)Oc4c2c5ccccc5cc4,(R)-MonoPhos
785,95,5,10,118.73,,FALSE,157488-65-8,CN(C)P(Oc(c12)ccc3c1cccc3)Oc4c2c5ccccc5cc4,(R)-MonoPhos
785,95,5,10,133.15,,FALSE,157488-65-8,CN(C)P(Oc(c12)ccc3c1cccc3)Oc4c2c5ccccc5cc4,(R)-MonoPhos
